Repository: confluentmedical/nitinol-design-concepts

# Volumetric characterization of inclusions from submicron CT scans

**Objective:** Characterize the density, size, shape, and orientations of inclusions in a sample of nitinol material based on submicron resolution x-ray computed tomography scan results. 

**Prerequisites:** X-ray computed tomography microscope. This study utilized a [ZEISS Xradia 520 Versa instrument at Stanford Nano Shared Facilitiess](https://snsf.stanford.edu/equipment/xsa/xct.html).

## Introduction

[Advancing Nitinol Fatigue Durability Prediction](../205-advancing-fatigue-prediction) reviews limitations of our current practice of fatigue lifetime prediction, and proposes some possibilities for advancing our predictiv

File: 210-xct-methods/image-data/scan02-lbl-morpho.tsv (part 2 of 14)
 	Label	Volume	SurfaceArea	Sphericity	EulerNumber	Elli.Center.X	Elli.Center.Y	Elli.Center.Z	Elli.R1	Elli.R2	Elli.R3	Elli.Azim	Elli.Elev	Elli.Roll	Elli.R1/R2	Elli.R1/R3	Elli.R2/R3	InscrBall.Center.X	InscrBall.Center.Y	InscrBall.Center.Z	InscrBall.Radius
290	290	0.126	0.754	4.172	1.000	261.258	585.889	76.398	0.000	0.000	0.000	0.000	-0.000	0.000	NaN	NaN	NaN	261.007	585.638	76.148	0.501
291	291	1.383	6.343	0.848	1.000	259.983	586.025	77.628	1.477	0.602	0.391	6.724	39.218	-124.110	2.453	3.776	1.539	260.005	585.638	76.649	0.501
292	292	0.126	0.754	4.172	1.000	362.955	373.476	77.400	0.000	0.000	0.000	0.000	-0.000	0.000	NaN	NaN	NaN	362.705	373.225	77.150	0.501
293	293	0.126	0.754	4.172	1.000	100.445	417.562	77.400	0.000	0.000	0.000	0.000	-0.000	0.000	NaN	NaN	NaN	100.195	417.311	77.150	0.501
294	294	0.126	0.754	4.172	1.000	660.534	441.107	77.400	0.000	0.000	0.000	0.000	-0.000	0.000	NaN	NaN	NaN	660.283	440.857	77.150	0.501
295	295	4.526	14.878	0.704	1.000	362.580	373.865	78.764	1.536	1.138	0.731	72.413	48.760	-56.126	1.350	2.100	1.556	362.204	373.225	78.653	0.668
296	296	0.126	0.754	4.172	1.000	350.431	332.396	78.402	0.000	0.000	0.000	0.000	-0.000	0.000	NaN	NaN	NaN	350.181	332.146	78.152	0.501
297	297	0.126	0.754	4.172	1.000	408.544	307.347	78.903	0.000	0.000	0.000	0.000	-0.000	0.000	NaN	NaN	NaN	408.294	307.097	78.653	0.501
298	298	0.251	1.416	2.519	1.000	433.593	324.881	80.657	0.560	0.000	0.000	0.000	-90.000	-90.000	Infinity	Infinity	NaN	433.342	324.631	80.156	0.501
299	299	0.251	1.416	2.519	1.000	432.841	325.382	80.406	0.560	0.000	0.000	-180.000	0.000	0.000	Infinity	Infinity	NaN	432.340	325.132	80.156	0.501
300	300	0.251	1.416	2.519	1.000	72.140	458.140	80.406	0.560	0.000	0.000	-180.000	0.000	0.000	Infinity	Infinity	NaN	71.639	457.890	80.156	0.501
301	301	0.503	2.688	1.474	1.000	80.031	444.614	81.032	0.970	0.396	0.000	0.000	-18.435	90.000	2.449	Infinity	Infinity	79.154	444.364	80.657	0.501
302	302	0.251	1.416	2.519	1.000	433.092	325.132	81.408	0.560	0.000	0.000	0.000	0.000	-0.000	Infinity	Infinity	NaN	432.841	324.631	81.158	0.501
303	303	0.126	0.754	4.172	1.000	79.905	445.115	81.408	0.000	0.000	0.000	0.000	-0.000	0.000	NaN	NaN	NaN	79.655	444.865	81.158	0.501
304	304	0.754	3.484	1.522	1.000	623.629	160.729	83.162	0.647	0.560	0.373	-45.000	-0.000	90.000	1.155	1.732	1.500	623.211	160.312	82.661	0.501
305	305	1.006	4.372	1.369	1.000	237.837	361.766	83.224	0.748	0.560	0.514	-7.827	7.685	45.531	1.336	1.457	1.091	237.462	361.202	82.661	0.501
306	306	0.880	3.856	1.529	1.000	239.501	381.778	83.627	0.599	0.599	0.453	-45.000	-7.293E-6	54.736	1.000	1.323	1.323	238.964	381.241	83.162	0.501
307	307	0.251	1.416	2.519	1.000	618.953	416.810	83.412	0.560	0.000	0.000	0.000	0.000	-0.000	Infinity	Infinity	NaN	618.702	416.309	83.162	0.501
308	308	1.257	5.777	0.927	1.000	494.862	488.249	84.765	1.009	0.881	0.316	133.740	-82.222	-143.859	1.145	3.197	2.792	494.962	487.948	83.663	0.501
309	309	0.503	2.543	1.739	1.000	349.429	369.719	84.665	0.560	0.560	0.000	-90.000	0.000	90.000	1.000	Infinity	Infinity	349.179	369.218	84.164	0.501
310	310	0.126	0.754	4.172	1.000	495.713	487.698	84.414	0.000	0.000	0.000	0.000	-0.000	0.000	NaN	NaN	NaN	495.463	487.447	84.164	0.501
311	311	0.377	2.026	1.936	1.000	152.379	324.714	84.915	0.647	0.373	0.000	-45.000	-0.000	0.000	1.732	Infinity	Infinity	152.296	324.130	84.665	0.501
312	312	0.126	0.754	4.172	1.000	285.805	461.146	84.915	0.000	0.000	0.000	0.000	-0.000	0.000	NaN	NaN	NaN	285.555	460.896	84.665	0.501
313	313	0.126	0.754	4.172	1.000	153.047	324.881	85.416	0.000	0.000	0.000	0.000	-0.000	0.000	NaN	NaN	NaN	152.797	324.631	85.166	0.501
314	314	0.126	0.754	4.172	1.000	152.546	325.382	85.416	0.000	0.000	0.000	0.000	-0.000	0.000	NaN	NaN	NaN	152.296	325.132	85.166	0.501
315	315	0.126	0.754	4.172	1.000	447.119	371.973	85.416	0.000	0.000	0.000	0.000	-0.000	0.000	NaN	NaN	NaN	446.868	371.722	85.166	0.501
316	316	0.251	1.416	2.519	1.000	508.238	398.525	86.167	0.560	0.000	0.000	0.000	-90.000	-90.000	Infinity	Infinity	NaN	507.987	398.274	85.666	0.501
317	317	0.126	0.754	4.172	1.000	258.753	422.070	86.418	0.000	0.000	0.000	0.000	-0.000	0.000	NaN	NaN	NaN	258.502	421.820	86.167	0.501
318	318	1.635	6.531	1.084	1.000	390.856	306.307	87.458	0.990	0.674	0.602	-47.732	-33.049	155.770	1.470	1.646	1.120	390.258	306.095	86.668	0.501
319	319	1.257	5.168	1.295	1.000	280.595	216.821	87.720	0.751	0.743	0.501	-90.000	44.415	114.095	1.011	1.500	1.483	280.545	215.920	87.169	0.501
320	320	0.377	2.026	1.936	1.000	534.455	312.524	87.420	0.647	0.373	3.178E-14	-45.000	7.377E-25	1.774E-37	1.732	2.035E13	1.175E13	534.038	312.107	87.169	0.501
321	321	0.126	0.754	4.172	1.000	535.290	312.858	87.420	0.000	0.000	0.000	0.000	-0.000	0.000	NaN	NaN	NaN	535.040	312.608	87.169	0.501
322	322	0.503	2.543	1.739	1.000	298.831	370.220	88.171	0.560	0.560	0.000	-90.000	0.000	90.000	1.000	Infinity	Infinity	298.580	369.719	87.670	0.501
323	323	1.383	6.014	0.995	1.000	163.887	179.235	88.968	1.176	0.596	0.524	88.328	-27.100	63.289	1.972	2.246	1.139	163.317	178.347	88.171	0.501
324	324	0.377	2.026	1.936	1.000	287.976	223.685	88.756	0.647	0.373	0.000	0.000	-45.000	90.000	1.732	Infinity	Infinity	287.559	223.434	88.171	0.501
325	325	0.126	0.754	4.172	1.000	481.686	409.546	88.422	0.000	0.000	0.000	0.000	-0.000	0.000	NaN	NaN	NaN	481.436	409.295	88.171	0.501
326	326	0.126	0.754	4.172	1.000	490.203	531.283	88.422	0.000	0.000	0.000	0.000	-0.000	0.000	NaN	NaN	NaN	489.952	531.032	88.171	0.501
327	327	0.251	1.416	2.519	1.000	473.921	327.887	89.424	0.560	0.000	0.000	-180.000	0.000	0.000	Infinity	Infinity	NaN	473.420	327.637	89.173	0.501
328	328	0.754	3.523	1.472	1.000	304.592	504.480	89.758	0.647	0.528	0.457	-45.000	-0.000	90.000	1.225	1.414	1.155	304.592	503.979	89.173	0.501
329	329	5.909	19.515	0.531	1.500	367.944	334.187	90.703	2.082	1.026	0.884	-39.175	-22.730	129.199	2.029	2.354	1.160	367.715	333.648	90.175	0.668
330	330	0.629	3.204	1.359	1.000	365.059	334.801	90.326	0.883	0.454	0.344	83.297	-40.680	-19.767	1.946	2.571	1.321	364.709	334.149	89.674	0.501
331	331	0.251	1.416	2.519	1.000	521.764	368.967	90.175	0.560	0.000	0.000	0.000	-90.000	-90.000	Infinity	Infinity	NaN	521.514	368.717	89.674	0.501
332	332	0.126	0.754	4.172	1.000	385.499	387.503	89.925	0.000	0.000	0.000	0.000	-0.000	0.000	NaN	NaN	NaN	385.249	387.253	89.674	0.501
333	333	0.377	2.026	1.936	1.000	639.660	212.663	90.760	0.647	0.373	0.000	0.000	-45.000	90.000	1.732	Infinity	Infinity	639.242	212.413	90.175	0.501
334	334	0.126	0.754	4.172	1.000	372.975	243.223	90.426	0.000	0.000	0.000	0.000	-0.000	0.000	NaN	NaN	NaN	372.724	242.972	90.175	0.501
335	335	2.766	9.436	1.030	1.000	474.217	329.390	90.972	1.049	0.930	0.724	39.284	14.522	142.864	1.128	1.448	1.284	473.921	329.140	90.676	0.668
336	336	0.251	1.416	2.519	1.000	405.538	332.646	90.426	0.560	0.000	0.000	0.000	0.000	-0.000	Infinity	Infinity	NaN	405.288	332.146	90.175	0.501
337	337	0.377	2.026	1.936	1.000	433.593	206.986	91.094	0.647	0.373	0.000	-90.000	35.264	90.000	1.732	Infinity	Infinity	433.342	206.401	90.676	0.501
338	338	0.126	0.754	4.172	1.000	366.963	334.400	91.428	0.000	0.000	0.000	0.000	-0.000	0.000	NaN	NaN	NaN	366.713	334.149	91.177	0.501
339	339	0.251	1.416	2.519	1.000	97.439	349.930	91.678	0.560	0.000	0.000	0.000	-90.000	-90.000	Infinity	Infinity	NaN	97.189	349.680	91.177	0.501
340	340	2.640	11.539	0.513	1.000	374.406	410.834	93.026	1.940	0.828	0.712	21.477	72.162	-56.775	2.342	2.725	1.164	374.728	410.798	91.177	0.501
341	341	5.029	14.735	0.894	1.000	333.987	432.202	92.354	1.397	0.987	0.913	-69.084	54.517	158.866	1.416	1.530	1.080	333.648	431.839	92.179	0.835
342	342	1.132	4.888	1.240	1.000	573.698	491.093	91.706	0.827	0.661	0.491	-39.955	-27.181	168.576	1.251	1.684	1.346	573.615	490.453	91.177	0.501
343	343	5.784	18.140	0.634	1.000	294.540	224.131	93.965	2.107	1.023	0.727	-44.948	75.928	-147.927	2.059	2.897	1.407	294.072	223.935	93.181	0.668
344	344	0.126	0.754	4.172	1.000	506.735	290.815	91.929	0.000	0.000	0.000	0.000	-0.000	0.000	NaN	NaN	NaN	506.484	290.565	91.678	0.501
345	345	0.126	0.754	4.172	1.000	395.018	327.386	91.929	0.000	0.000	0.000	0.000	-0.000	0.000	NaN	NaN	NaN	394.767	327.136	91.678	0.501
346	346	0.126	0.754	4.172	1.000	335.402	432.591	91.929	0.000	0.000	0.000	0.000	-0.000	0.000	NaN	NaN	NaN	335.151	432.340	91.678	0.501
347	347	1.132	5.271	0.989	1.000	490.982	548.872	92.263	1.115	0.587	0.491	-15.082	11.391	178.027	1.900	2.273	1.196	490.453	548.566	91.678	0.501
348	348	0.126	0.754	4.172	1.000	618.953	138.018	92.430	0.000	0.000	0.000	0.000	-0.000	0.000	NaN	NaN	NaN	618.702	137.768	92.179	0.501
349	349	0.126	0.754	4.172	1.000	394.517	327.386	92.430	0.000	0.000	0.000	0.000	-0.000	0.000	NaN	NaN	NaN	394.266	327.136	92.179	0.501
350	350	0.126	0.754	4.172	1.000	395.018	327.887	92.430	0.000	0.000	0.000	0.000	-0.000	0.000	NaN	NaN	NaN	394.767	327.637	92.179	0.501
351	351	3.772	12.268	0.872	1.000	365.310	348.895	93.114	1.316	1.056	0.682	2.428	38.877	-121.847	1.246	1.929	1.548	364.709	348.678	92.680	0.668
352	352	0.126	0.754	4.172	1.000	619.454	138.018	92.931	0.000	0.000	0.000	0.000	-0.000	0.000	NaN	NaN	NaN	619.203	137.768	92.680	0.501
353	353	0.629	3.153	1.426	1.000	230.298	583.885	93.131	0.868	0.501	0.000	0.000	-18.435	90.000	1.732	Infinity	Infinity	229.446	583.634	92.680	0.501
354	354	0.251	1.416	2.519	1.000	231.199	583.384	93.682	0.560	0.000	0.000	0.000	-90.000	-90.000	Infinity	Infinity	NaN	230.949	583.133	93.181	0.501
355	355	0.126	0.754	4.172	1.000	364.959	347.926	93.933	0.000	0.000	0.000	0.000	-0.000	0.000	NaN	NaN	NaN	364.709	347.676	93.682	0.501
356	356	0.126	0.754	4.172	1.000	517.255	351.433	93.933	0.000	0.000	0.000	0.000	-0.000	0.000	NaN	NaN	NaN	517.005	351.183	93.682	0.501
357	357	0.754	3.616	1.361	1.000	516.671	351.767	94.350	0.808	0.507	0.370	21.678	7.419	-30.342	1.595	2.186	1.370	516.504	351.683	93.682	0.501
358	358	0.126	0.754	4.172	1.000	508.739	382.493	94.434	0.000	0.000	0.000	0.000	-0.000	0.000	NaN	NaN	NaN	508.488	382.243	94.183	0.501
359	359	1.132	5.520	0.861	1.000	481.686	393.014	94.934	1.226	0.712	0.470	-8.527	-17.579	112.502	1.723	2.611	1.516	480.935	392.763	94.183	0.501
360	360	0.126	0.754	4.172	1.000	374.979	410.047	94.434	0.000	0.000	0.000	0.000	-0.000	0.000	NaN	NaN	NaN	374.728	409.796	94.183	0.501
361	361	0.251	1.416	2.519	1.000	471.667	306.345	95.185	0.560	0.000	0.000	0.000	-90.000	-90.000	Infinity	Infinity	NaN	471.416	306.095	94.684	0.501
362	362	3.143	10.429	0.985	1.000	172.205	329.510	96.337	1.197	0.858	0.774	86.798	-40.113	59.459	1.396	1.546	1.108	171.834	329.140	96.187	0.668
363	363	0.126	0.754	4.172	1.000	483.189	393.014	95.435	0.000	0.000	0.000	0.000	-0.000	0.000	NaN	NaN	NaN	482.939	392.763	95.185	0.501
364	364	0.126	0.754	4.172	1.000	482.187	391.511	96.437	0.000	0.000	0.000	0.000	-0.000	0.000	NaN	NaN	NaN	481.937	391.260	96.187	0.501
365	365	0.754	3.813	1.161	1.000	133.509	123.573	97.439	0.985	0.598	0.318	14.714	-19.634	103.099	1.648	3.099	1.880	132.758	123.240	96.688	0.501
366	366	0.126	0.754	4.172	1.000	275.285	229.195	97.439	0.000	0.000	0.000	0.000	-0.000	0.000	NaN	NaN	NaN	275.035	228.945	97.189	0.501
367	367	0.251	1.416	2.519	1.000	317.116	513.748	97.439	0.560	0.000	0.000	-180.000	0.000	0.000	Infinity	Infinity	NaN	316.615	513.498	97.189	0.501
368	368	0.126	0.754	4.172	1.000	265.767	223.685	97.940	0.000	0.000	0.000	0.000	-0.000	0.000	NaN	NaN	NaN	265.516	223.434	97.690	0.501
369	369	0.126	0.754	4.172	1.000	317.367	514.249	97.940	0.000	0.000	0.000	0.000	-0.000	0.000	NaN	NaN	NaN	317.116	513.999	97.690	0.501
370	370	0.629	3.151	1.428	1.000	595.608	151.545	98.842	0.824	0.501	0.272	-54.848	-7.493	-124.670	1.644	3.023	1.839	595.157	151.294	98.191	0.501
371	371	2.389	9.495	0.754	1.500	240.929	260.941	99.549	1.211	0.925	0.684	45.744	56.387	-49.711	1.309	1.771	1.352	240.467	260.506	98.692	0.501
372	372	1.635	7.046	0.864	1.500	342.878	355.633	99.597	1.298	0.669	0.510	0.031	-49.207	63.659	1.940	2.543	1.311	342.165	355.190	98.692	0.501
373	373	0.126	0.754	4.172	1.000	276.287	228.694	99.443	0.000	0.000	0.000	0.000	-0.000	0.000	NaN	NaN	NaN	276.036	228.444	99.193	0.501
374	374	0.126	0.754	4.172	1.000	241.219	260.256	99.443	0.000	0.000	0.000	0.000	-0.000	0.000	NaN	NaN	NaN	240.968	260.005	99.193	0.501
375	375	0.880	4.041	1.328	1.000	524.627	374.120	99.586	0.799	0.599	0.360	-8.996	8.782	45.701	1.335	2.223	1.665	524.018	373.726	99.193	0.501
376	376	0.503	2.583	1.661	1.000	303.465	443.737	99.819	0.560	0.560	0.280	-45.000	-1.461E-5	54.736	1.000	2.000	2.000	303.089	443.362	99.193	0.501
377	377	0.126	0.754	4.172	1.000	252.741	505.232	99.443	0.000	0.000	0.000	0.000	-0.000	0.000	NaN	NaN	NaN	252.491	504.981	99.193	0.501
378	378	0.126	0.754	4.172	1.000	540.801	590.898	99.443	0.000	0.000	0.000	0.000	-0.000	0.000	NaN	NaN	NaN	540.551	590.648	99.193	0.501
379	379	0.754	3.907	1.080	1.000	542.137	590.898	100.362	1.383	0.462	2.542E-13	3.039E-24	-57.757	-90.000	2.994	5.441E12	1.817E12	541.553	590.648	99.193	0.501
380	380	6.035	17.207	0.809	1.000	427.205	591.514	100.612	1.728	1.193	0.713	6.461	-54.425	92.387	1.449	2.423	1.672	426.329	591.149	99.694	0.668
381	381	0.126	0.754	4.172	1.000	276.287	228.193	99.944	0.000	0.000	0.000	0.000	-0.000	0.000	NaN	NaN	NaN	276.036	227.943	99.694	0.501
382	382	0.126	0.754	4.172	1.000	465.655	393.515	99.944	0.000	0.000	0.000	0.000	-0.000	0.000	NaN	NaN	NaN	465.405	393.264	99.694	0.501
383	383	4.023	15.943	0.452	1.000	269.461	413.319	101.071	1.793	1.026	0.982	-75.911	47.228	-74.078	1.747	1.826	1.045	269.524	413.303	101.197	0.668
384	384	2.766	10.159	0.825	1.000	252.354	505.460	100.787	1.105	0.994	0.730	105.301	-55.576	-26.651	1.111	1.512	1.362	251.990	504.981	100.696	0.668
385	385	1.257	5.642	0.996	1.000	277.089	229.296	101.046	1.184	0.601	0.442	81.958	55.570	-45.691	1.968	2.680	1.362	277.038	228.945	100.195	0.501
386	386	0.880	4.331	1.078	1.000	380.060	241.290	101.161	1.123	0.575	0.314	-14.400	36.144	-87.195	1.953	3.573	1.829	380.239	240.968	100.195	0.501
387	387	0.126	0.754	4.172	1.000	483.690	328.889	100.445	0.000	0.000	0.000	0.000	-0.000	0.000	NaN	NaN	NaN	483.440	328.639	100.195	0.501
388	388	2.137	8.172	0.947	1.000	187.290	439.781	101.536	1.030	0.838	0.685	-35.220	-40.219	139.255	1.230	1.504	1.223	186.362	439.354	100.696	0.501
389	389	0.251	1.416	2.519	1.000	380.990	590.397	101.197	0.560	0.000	0.000	0.000	-90.000	-90.000	Infinity	Infinity	NaN	380.740	590.147	100.696	0.501
390	390	0.126	0.754	4.172	1.000	261.258	248.733	101.447	0.000	0.000	0.000	0.000	-0.000	0.000	NaN	NaN	NaN	261.007	248.483	101.197	0.501
391	391	0.126	0.754	4.172	1.000	260.757	249.234	101.447	0.000	0.000	0.000	0.000	-0.000	0.000	NaN	NaN	NaN	260.506	248.984	101.197	0.501
392	392	0.754	3.628	1.348	1.000	350.264	411.383	101.865	0.907	0.481	0.310	-56.164	-58.456	129.109	1.887	2.925	1.550	349.680	411.299	101.197	0.501
393	393	0.251	1.416	2.519	1.000	357.695	232.702	101.948	0.560	0.000	0.000	-180.000	0.000	0.000	Infinity	Infinity	NaN	357.194	232.452	101.698	0.501
394	394	0.503	2.688	1.474	1.000	176.593	479.808	102.574	0.970	0.396	0.000	90.000	-43.492	-90.000	2.449	Infinity	Infinity	176.343	479.432	101.698	0.501
395	395	4.652	15.668	0.636	1.000	544.470	591.142	103.207	2.295	0.878	0.539	5.629	-46.779	88.424	2.615	4.261	1.629	542.554	590.648	101.698	0.501
396	396	0.880	4.000	1.369	1.000	503.586	355.870	102.735	0.748	0.549	0.463	-82.270	25.352	-127.637	1.362	1.614	1.185	503.479	355.190	102.199	0.501
397	397	1.509	6.056	1.159	1.000	350.640	589.562	102.783	0.996	0.679	0.496	0.877	-18.752	112.727	1.468	2.009	1.369	349.680	589.145	102.199	0.501
398	398	0.126	0.754	4.172	1.000	261.759	195.129	103.952	0.000	0.000	0.000	0.000	-0.000	0.000	NaN	NaN	NaN	261.508	194.879	103.702	0.501
399	399	0.503	2.594	1.638	1.000	409.170	244.851	104.202	0.732	0.396	0.303	-45.000	45.000	-180.000	1.848	2.414	1.307	408.794	244.475	103.702	0.501
400	400	0.126	0.754	4.172	1.000	456.637	291.316	104.453	0.000	0.000	0.000	0.000	-0.000	0.000	NaN	NaN	NaN	456.387	291.066	104.202	0.501
401	401	0.251	1.416	2.519	1.000	395.018	406.540	104.703	0.560	0.000	0.000	0.000	-90.000	-90.000	Infinity	Infinity	NaN	394.767	406.290	104.202	0.501
402	402	0.126	0.754	4.172	1.000	525.772	317.367	104.954	0.000	0.000	0.000	0.000	-0.000	0.000	NaN	NaN	NaN	525.521	317.116	104.703	0.501
403	403	0.251	1.416	2.519	1.000	525.271	317.868	105.204	0.560	0.000	0.000	0.000	-90.000	-90.000	Infinity	Infinity	NaN	525.020	317.617	104.703	0.501
404	404	0.377	2.026	1.936	1.000	273.782	341.080	105.121	0.647	0.373	0.000	90.000	35.264	-90.000	1.732	Infinity	Infinity	273.532	340.662	104.703	0.501
405	405	0.880	4.052	1.316	1.000	634.197	325.526	106.099	0.847	0.582	0.349	-33.690	46.763	-78.810	1.454	2.426	1.668	634.233	325.132	105.204	0.501
406	406	0.126	0.754	4.172	1.000	224.687	332.897	105.455	0.000	0.000	0.000	0.000	-0.000	0.000	NaN	NaN	NaN	224.436	332.646	105.204	0.501
407	407	0.251	1.416	2.519	1.000	459.142	289.813	106.206	0.560	0.000	0.000	0.000	-90.000	-90.000	Infinity	Infinity	NaN	458.892	289.563	105.705	0.501
408	408	0.126	0.754	4.172	1.000	376.482	227.192	106.457	0.000	0.000	0.000	0.000	-0.000	0.000	NaN	NaN	NaN	376.231	226.941	106.206	0.501
409	409	0.754	3.576	1.408	1.000	278.959	389.173	106.958	0.647	0.590	0.457	-135.000	-54.736	90.000	1.095	1.414	1.291	278.541	388.756	106.206	0.501
410	410	0.377	2.026	1.936	1.000	391.511	491.873	107.125	0.647	0.373	0.000	90.000	35.264	-90.000	1.732	Infinity	Infinity	391.260	491.455	106.707	0.501
411	411	0.126	0.754	4.172	1.000	349.429	312.858	107.459	0.000	0.000	0.000	0.000	-0.000	0.000	NaN	NaN	NaN	349.179	312.608	107.208	0.501
412	412	0.126	0.754	4.172	1.000	404.035	326.885	107.960	0.000	0.000	0.000	0.000	-0.000	0.000	NaN	NaN	NaN	403.785	326.635	107.709	0.501
413	413	0.251	1.416	2.519	1.000	391.761	491.205	107.960	0.560	0.000	0.000	-180.000	0.000	0.000	Infinity	Infinity	NaN	391.260	490.954	107.709	0.501
414	414	0.126	0.754	4.172	1.000	563.345	327.887	108.962	0.000	0.000	0.000	0.000	-0.000	0.000	NaN	NaN	NaN	563.094	327.637	108.711	0.501
415	415	0.251	1.416	2.519	1.000	501.725	591.399	109.713	0.560	0.000	0.000	0.000	-90.000	-90.000	Infinity	Infinity	NaN	501.475	591.149	109.212	0.501
416	416	0.126	0.754	4.172	1.000	501.725	591.900	110.465	0.000	0.000	0.000	0.000	-0.000	0.000	NaN	NaN	NaN	501.475	591.650	110.214	0.501
417	417	1.886	7.459	0.969	1.000	290.147	546.713	111.533	1.119	0.681	0.644	-24.907	-27.352	100.786	1.643	1.736	1.057	289.563	546.562	111.216	0.668
418	418	3.018	10.798	0.818	1.000	210.618	317.722	112.907	1.643	0.798	0.542	-59.908	48.457	159.627	2.059	3.031	1.472	210.409	317.116	112.218	0.668
419	419	0.126	0.754	4.172	1.000	461.647	313.359	112.469	0.000	0.000	0.000	0.000	-0.000	0.000	NaN	NaN	NaN	461.397	313.109	112.218	0.501
420	420	0.126	0.754	4.172	1.000	409.045	345.922	112.469	0.000	0.000	0.000	0.000	-0.000	0.000	NaN	NaN	NaN	408.794	345.672	112.218	0.501
421	421	4.526	15.017	0.684	0.000	409.880	346.201	113.638	1.526	0.991	0.874	82.362	43.096	97.852	1.541	1.747	1.134	409.796	345.672	113.220	0.668
422	422	0.126	0.754	4.172	1.000	365.961	470.665	112.469	0.000	0.000	0.000	0.000	-0.000	0.000	NaN	NaN	NaN	365.711	470.414	112.218	0.501
423	423	0.251	1.416	2.519	1.000	393.515	420.567	113.721	0.560	0.000	0.000	0.000	-90.000	-90.000	Infinity	Infinity	NaN	393.264	420.317	113.220	0.501
424	424	0.251	1.416	2.519	1.000	343.668	503.729	113.971	0.560	0.000	0.000	-180.000	0.000	0.000	Infinity	Infinity	NaN	343.167	503.479	113.721	0.501
425	425	34.702	73.626	0.341	1.000	439.610	313.575	117.585	4.897	1.665	1.626	74.785	58.358	-36.302	2.941	3.011	1.024	439.855	314.611	116.226	1.169
426	426	0.251	1.416	2.519	1.000	393.014	420.317	114.472	0.560	0.000	0.000	0.000	0.000	-0.000	Infinity	Infinity	NaN	392.763	419.816	114.222	0.501
427	427	0.126	0.754	4.172	1.000	343.918	504.230	114.472	0.000	0.000	0.000	0.000	-0.000	0.000	NaN	NaN	NaN	343.668	503.979	114.222	0.501
428	428	0.126	0.754	4.172	1.000	456.137	298.330	116.476	0.000	0.000	0.000	0.000	-0.000	0.000	NaN	NaN	NaN	455.886	298.079	116.226	0.501
429	429	3.395	11.842	0.785	1.500	403.275	495.379	117.089	1.333	1.033	0.689	52.178	20.415	-82.348	1.290	1.934	1.499	402.783	494.962	116.727	0.668
430	430	0.126	0.754	4.172	1.000	415.057	285.304	117.478	0.000	0.000	0.000	0.000	-0.000	0.000	NaN	NaN	NaN	414.806	285.054	117.228	0.501
431	431	0.126	0.754	4.172	1.000	414.556	285.805	117.478	0.000	0.000	0.000	0.000	-0.000	0.000	NaN	NaN	NaN	414.305	285.555	117.228	0.501
432	432	0.126	0.754	4.172	1.000	404.035	494.711	117.478	0.000	0.000	0.000	0.000	-0.000	0.000	NaN	NaN	NaN	403.785	494.461	117.228	0.501
433	433	0.126	0.754	4.172	1.000	414.556	285.304	117.979	0.000	0.000	0.000	0.000	-0.000	0.000	NaN	NaN	NaN	414.305	285.054	117.729	0.501
434	434	0.754	3.802	1.171	1.000	505.733	292.903	118.731	0.867	0.647	0.394	0.000	-90.000	90.000	1.340	2.199	1.641	505.482	292.569	117.729	0.501
435	435	0.126	0.754	4.172	1.000	404.035	495.713	117.979	0.000	0.000	0.000	0.000	-0.000	0.000	NaN	NaN	NaN	403.785	495.463	117.729	0.501
436	436	0.754	3.762	1.209	1.000	413.387	448.455	118.480	1.023	0.590	0.000	-45.000	-0.000	0.000	1.732	Infinity	Infinity	412.802	447.870	118.230	0.501
437	437	1.383	5.932	1.036	1.000	628.972	316.729	119.391	1.017	0.726	0.494	17.915	38.952	-19.013	1.401	2.059	1.470	628.722	316.114	118.731	0.501
438	438	0.126	0.754	4.172	1.000	395.018	371.472	118.981	0.000	0.000	0.000	0.000	-0.000	0.000	NaN	NaN	NaN	394.767	371.221	118.731	0.501
439	439	0.880	3.856	1.529	1.000	546.526	141.239	120.198	0.599	0.599	0.453	-45.000	2.189E-5	125.264	1.000	1.323	1.323	546.061	140.774	119.733	0.501
440	440	2.137	7.886	1.054	1.000	428.730	348.486	121.604	1.012	0.815	0.636	-60.359	6.464	91.776	1.242	1.592	1.282	428.833	347.676	120.735	0.501
441	441	2.389	8.888	0.919	1.000	442.373	393.620	121.354	1.249	0.803	0.639	-19.436	-16.340	-168.973	1.555	1.956	1.258	442.360	393.264	121.236	0.668
442	442	0.251	1.416	2.519	1.000	390.509	285.555	121.486	0.560	0.000	0.000	0.000	0.000	-0.000	Infinity	Infinity	NaN	390.258	285.054	121.236	0.501
443	443	0.629	3.059	1.561	1.000	531.583	379.888	122.187	0.661	0.501	0.340	-40.391	40.593	-117.271	1.319	1.946	1.475	531.533	379.237	121.737	0.501
444	444	3.395	11.749	0.804	1.500	457.231	160.414	123.713	1.361	0.938	0.734	54.338	-37.952	71.925	1.451	1.854	1.278	456.888	159.811	123.239	0.668
445	445	0.754	3.484	1.522	1.000	375.814	266.935	122.739	0.647	0.560	0.373	45.000	-0.000	90.000	1.155	1.732	1.500	375.229	266.518	122.238	0.501
446	446	0.880	4.080	1.290	1.000	528.420	269.273	123.061	0.752	0.599	0.451	0.000	-42.734	0.000	1.256	1.668	1.329	528.026	269.023	122.238	0.501
447	447	0.126	0.754	4.172	1.000	390.008	285.304	122.488	0.000	0.000	0.000	0.000	-0.000	0.000	NaN	NaN	NaN	389.757	285.054	122.238	0.501
448	448	0.126	0.754	4.172	1.000	457.639	161.564	122.989	0.000	0.000	0.000	0.000	-0.000	0.000	NaN	NaN	NaN	457.389	161.314	122.739	0.501
449	449	0.126	0.754	4.172	1.000	265.266	168.578	123.490	0.000	0.000	0.000	0.000	-0.000	0.000	NaN	NaN	NaN	265.015	168.327	123.239	0.501
450	450	0.251	1.416	2.519	1.000	564.597	488.199	123.490	0.560	0.000	0.000	-180.000	0.000	0.000	Infinity	Infinity	NaN	564.096	487.948	123.239	0.501
451	451	0.126	0.754	4.172	1.000	264.765	168.077	123.991	0.000	0.000	0.000	0.000	-0.000	0.000	NaN	NaN	NaN	264.514	167.826	123.740	0.501
452	452	0.251	1.416	2.519	1.000	528.026	269.774	123.991	0.560	0.000	0.000	-180.000	0.000	0.000	Infinity	Infinity	NaN	527.525	269.524	123.740	0.501
453	453	0.126	0.754	4.172	1.000	353.437	358.447	123.991	0.000	0.000	0.000	0.000	-0.000	0.000	NaN	NaN	NaN	353.186	358.196	123.740	0.501
454	454	0.126	0.754	4.172	1.000	564.848	487.698	123.991	0.000	0.000	0.000	0.000	-0.000	0.000	NaN	NaN	NaN	564.597	487.447	123.740	0.501
455	455	2.263	8.412	0.973	1.000	546.785	390.982	124.826	1.080	0.878	0.651	41.738	28.346	6.089	1.230	1.660	1.350	546.562	390.759	124.742	0.668
456	456	0.377	2.026	1.936	1.000	199.805	466.657	125.160	0.647	0.373	0.000	0.000	45.000	-90.000	1.732	Infinity	Infinity	199.388	466.406	124.742	0.501
457	457	2.515	10.251	0.664	1.000	308.149	473.871	125.569	1.362	1.021	0.610	90.291	13.906	-73.574	1.334	2.232	1.673	307.598	472.919	124.742	0.501
458	458	0.126	0.754	4.172	1.000	308.349	472.669	125.494	0.000	0.000	0.000	0.000	-0.000	0.000	NaN	NaN	NaN	308.099	472.418	125.243	0.501
459	459	0.377	2.026	1.936	1.000	453.298	591.399	125.661	0.647	0.373	0.000	0.000	45.000	-90.000	1.732	Infinity	Infinity	452.880	591.149	125.243	0.501
460	460	0.126	0.754	4.172	1.000	340.412	346.423	126.496	0.000	0.000	0.000	0.000	-0.000	0.000	NaN	NaN	NaN	340.161	346.173	126.245	0.501
461	461	0.377	2.026	1.936	1.000	607.765	402.031	126.830	0.647	0.373	0.000	0.000	45.000	-90.000	1.732	Infinity	Infinity	607.681	401.781	126.245	0.501
462	462	0.126	0.754	4.172	1.000	356.944	336.905	126.997	0.000	0.000	0.000	0.000	-0.000	0.000	NaN	NaN	NaN	356.693	336.654	126.746	0.501
463	463	0.126	0.754	4.172	1.000	606.930	401.530	126.997	0.000	0.000	0.000	0.000	-0.000	0.000	NaN	NaN	NaN	606.679	401.280	126.746	0.501
464	464	4.652	15.139	0.705	1.000	366.029	589.720	128.919	1.948	0.839	0.716	77.015	-73.571	29.953	2.321	2.720	1.172	365.711	589.646	128.249	0.668
465	465	3.395	14.076	0.467	1.000	306.438	587.317	130.207	2.373	1.001	0.392	3.877	69.015	-88.844	2.370	6.054	2.554	306.596	587.141	127.748	0.501
466	466	0.126	0.754	4.172	1.000	251.238	367.965	128.500	0.000	0.000	0.000	0.000	-0.000	0.000	NaN	NaN	NaN	250.988	367.715	128.249	0.501
467	467	2.892	10.706	0.771	1.500	337.558	338.800	129.480	1.374	0.920	0.645	53.996	-16.921	-56.799	1.493	2.131	1.427	336.654	337.656	128.750	0.501
468	468	0.251	1.416	2.519	1.000	352.936	428.082	129.251	0.560	0.000	0.000	0.000	-90.000	-90.000	Infinity	Infinity	NaN	352.685	427.831	128.750	0.501
469	469	0.126	0.754	4.172	1.000	508.238	495.212	129.502	0.000	0.000	0.000	0.000	-0.000	0.000	NaN	NaN	NaN	507.987	494.962	129.251	0.501
470	470	0.754	3.576	1.408	1.000	287.058	426.078	130.253	0.845	0.457	0.350	-54.736	-35.264	125.264	1.848	2.414	1.307	286.557	425.828	129.752	0.501
471	471	0.126	0.754	4.172	1.000	507.737	494.711	130.003	0.000	0.000	0.000	0.000	-0.000	0.000	NaN	NaN	NaN	507.486	494.461	129.752	0.501
472	472	0.251	1.416	2.519	1.000	223.685	330.893	130.754	0.560	0.000	0.000	0.000	-90.000	-90.000	Infinity	Infinity	NaN	223.434	330.643	130.253	0.501
473	473	0.754	3.668	1.305	1.500	508.822	494.461	130.671	0.907	0.534	0.279	31.683	-12.057	-113.204	1.698	3.245	1.911	507.987	493.960	130.253	0.501
474	474	0.377	2.026	1.936	1.000	366.462	292.151	131.172	0.647	0.373	0.000	90.000	-35.264	-90.000	1.732	Infinity	Infinity	366.212	291.567	130.754	0.501
475	475	0.126	0.754	4.172	1.000	409.045	359.449	131.506	0.000	0.000	0.000	0.000	-0.000	0.000	NaN	NaN	NaN	408.794	359.198	131.255	0.501
476	476	0.377	2.078	1.793	1.000	306.846	587.392	133.008	0.915	0.000	0.000	0.000	-90.000	-90.000	Infinity	Infinity	NaN	306.596	587.141	132.257	0.501
477	477	0.126	0.754	4.172	1.000	615.446	149.541	133.509	0.000	0.000	0.000	0.000	-0.000	0.000	NaN	NaN	NaN	615.196	149.290	133.259	0.501
478	478	0.126	0.754	4.172	1.000	614.945	150.042	133.509	0.000	0.000	0.000	0.000	-0.000	0.000	NaN	NaN	NaN	614.695	149.791	133.259	0.501
479	479	0.126	0.754	4.172	1.000	347.425	169.580	133.509	0.000	0.000	0.000	0.000	-0.000	0.000	NaN	NaN	NaN	347.175	169.329	133.259	0.501
480	480	0.126	0.754	4.172	1.000	441.608	285.304	133.509	0.000	0.000	0.000	0.000	-0.000	0.000	NaN	NaN	NaN	441.358	285.054	133.259	0.501
481	481	0.754	3.523	1.472	1.500	231.867	583.634	133.760	0.647	0.528	0.457	-90.000	-90.000	-0.000	1.225	1.414	1.155	231.450	583.133	133.259	0.501
482	482	0.754	3.720	1.250	1.000	348.594	170.248	134.261	0.947	0.550	0.300	24.257	-17.261	-119.236	1.724	3.159	1.832	347.676	169.830	133.760	0.501
483	483	0.377	2.026	1.936	1.000	362.621	268.271	134.344	0.647	0.373	0.000	0.000	-45.000	90.000	1.732	Infinity	Infinity	362.204	268.021	133.760	0.501
484	484	0.126	0.754	4.172	1.000	441.608	285.805	134.010	0.000	0.000	0.000	0.000	-0.000	0.000	NaN	NaN	NaN	441.358	285.555	133.760	0.501
485	485	0.126	0.754	4.172	1.000	232.702	583.885	134.010	0.000	0.000	0.000	0.000	-0.000	0.000	NaN	NaN	NaN	232.452	583.634	133.760	0.501
486	486	0.126	0.754	4.172	1.000	307.848	587.392	134.010	0.000	0.000	0.000	0.000	-0.000	0.000	NaN	NaN	NaN	307.598	587.141	133.760	0.501
487	487	0.126	0.754	4.172	1.000	476.175	591.399	136.014	0.000	0.000	0.000	0.000	-0.000	0.000	NaN	NaN	NaN	475.925	591.149	135.764	0.501
488	488	0.503	2.688	1.474	1.000	370.846	469.663	137.642	0.970	0.396	0.000	0.000	71.565	-90.000	2.449	Infinity	Infinity	370.720	469.412	136.766	0.501
489	489	0.126	0.754	4.172	1.000	370.470	470.665	137.016	0.000	0.000	0.000	0.000	-0.000	0.000	NaN	NaN	NaN	370.220	470.414	136.766	0.501
490	490	0.754	3.669	1.303	1.000	358.280	281.547	137.601	0.913	0.485	0.341	-24.704	15.840	-160.189	1.881	2.673	1.422	357.695	281.046	137.267	0.501
491	491	0.126	0.754	4.172	1.000	647.007	284.303	137.517	0.000	0.000	0.000	0.000	-0.000	0.000	NaN	NaN	NaN	646.757	284.052	137.267	0.501
492	492	1.006	4.755	1.064	1.000	380.427	365.523	138.018	0.901	0.792	0.302	75.321	-0.000	90.000	1.137	2.985	2.625	380.239	365.210	137.267	0.501
493	493	0.251	1.416	2.519	1.000	281.798	391.511	137.768	0.560	0.000	0.000	0.000	-90.000	-90.000	Infinity	Infinity	NaN	281.547	391.260	137.267	0.501
494	494	2.012	7.514	1.079	1.000	505.827	401.280	138.018	1.031	0.870	0.504	16.698	-19.422	83.589	1.186	2.045	1.725	504.981	400.779	137.267	0.501
495	495	0.251	1.416	2.519	1.000	369.969	470.665	137.768	0.560	0.000	0.000	0.000	-90.000	-90.000	Infinity	Infinity	NaN	369.719	470.414	137.267	0.501
496	496	0.503	2.594	1.638	1.000	461.021	274.534	138.394	0.732	0.396	0.303	-54.736	35.264	-125.264	1.848	2.414	1.307	460.896	274.033	137.768	0.501
497	497	1.383	5.840	1.086	1.000	371.017	470.574	138.610	0.807	0.800	0.572	101.990	-27.156	-27.698	1.009	1.410	1.397	371.221	470.414	137.768	0.501
498	498	0.126	0.754	4.172	1.000	628.972	154.049	138.519	0.000	0.000	0.000	0.000	-0.000	0.000	NaN	NaN	NaN	628.722	153.799	138.269	0.501
499	499	0.126	0.754	4.172	1.000	283.802	338.909	138.519	0.000	0.000	0.000	0.000	-0.000	0.000	NaN	NaN	NaN	283.551	338.658	138.269	0.501
500	500	0.126	0.754	4.172	1.000	400.027	364.458	138.519	0.000	0.000	0.000	0.000	-0.000	0.000	NaN	NaN	NaN	399.777	364.208	138.269	0.501
501	501	1.635	6.768	0.975	1.000	525.810	400.837	139.097	1.005	0.689	0.645	-70.732	46.046	150.854	1.459	1.558	1.068	525.521	400.278	138.269	0.501
502	502	0.377	2.026	1.936	1.000	399.693	364.458	139.688	0.647	0.373	0.000	0.000	45.000	-90.000	1.732	Infinity	Infinity	399.276	364.208	139.271	0.501
503	503	0.126	0.754	4.172	1.000	370.470	470.665	139.521	0.000	0.000	0.000	0.000	-0.000	0.000	NaN	NaN	NaN	370.220	470.414	139.271	0.501
504	504	12.447	28.486	0.758	1.000	432.743	591.151	141.206	2.345	1.347	0.978	11.361	52.814	-83.538	1.741	2.397	1.377	432.340	591.149	141.275	1.002
505	505	3.772	13.662	0.631	1.500	128.483	113.788	141.308	1.668	1.106	0.753	57.578	-28.106	82.054	1.509	2.216	1.469	128.249	113.220	141.275	0.668
506	506	0.126	0.754	4.172	1.000	483.189	197.133	141.024	0.000	0.000	0.000	0.000	-0.000	0.000	NaN	NaN	NaN	482.939	196.883	140.774	0.501
507	507	0.126	0.754	4.172	1.000	302.839	223.184	141.024	0.000	0.000	0.000	0.000	-0.000	0.000	NaN	NaN	NaN	302.588	222.933	140.774	0.501
508	508	3.018	11.276	0.718	1.000	643.751	275.264	142.256	1.756	0.807	0.535	-54.540	45.022	46.272	2.176	3.281	1.508	643.751	274.534	140.774	0.501
509	509	0.126	0.754	4.172	1.000	127.498	110.966	141.525	0.000	0.000	0.000	0.000	-0.000	0.000	NaN	NaN	NaN	127.247	110.715	141.275	0.501
510	510	0.126	0.754	4.172	1.000	128.500	111.968	141.525	0.000	0.000	0.000	0.000	-0.000	0.000	NaN	NaN	NaN	128.249	111.717	141.275	0.501
511	511	0.754	3.576	1.408	1.000	483.690	196.465	141.776	0.763	0.528	0.388	6.690E-18	31.609	-1.692E-18	1.444	1.966	1.362	483.440	195.881	141.275	0.501
512	512	0.251	1.416	2.519	1.000	249.735	296.075	141.525	0.560	0.000	0.000	0.000	0.000	-0.000	Infinity	Infinity	NaN	249.485	295.574	141.275	0.501
513	513	0.377	2.026	1.936	1.000	464.820	325.215	141.525	0.647	0.373	0.000	45.000	-0.000	-0.000	1.732	Infinity	Infinity	464.403	324.631	141.275	0.501
514	514	0.377	2.026	1.936	1.000	128.166	112.302	142.026	0.647	0.373	0.000	45.000	-0.000	-0.000	1.732	Infinity	Infinity	127.748	111.717	141.776	0.501
515	515	0.126	0.754	4.172	1.000	484.191	197.133	142.026	0.000	0.000	0.000	0.000	-0.000	0.000	NaN	NaN	NaN	483.941	196.883	141.776	0.501
516	516	5.784	15.719	0.974	1.000	371.886	397.022	142.886	1.480	1.013	0.935	81.579	34.256	-87.904	1.460	1.583	1.084	371.722	396.771	142.276	0.835
517	517	7.795	25.166	0.431	1.000	226.020	425.141	144.709	2.906	1.404	0.809	61.565	-67.442	49.765	2.070	3.593	1.736	225.939	424.826	143.779	0.835
518	518	0.503	2.688	1.474	1.000	460.144	468.285	143.905	0.970	0.396	0.000	90.000	43.492	-90.000	2.449	Infinity	Infinity	459.894	467.909	143.278	0.501
519	519	0.629	3.140	1.444	1.000	286.206	343.017	144.531	0.708	0.501	0.388	0.000	-54.736	180.000	1.414	1.826	1.291	286.056	342.666	143.779	0.501
520	520	0.126	0.754	4.172	1.000	285.805	343.417	144.030	0.000	0.000	0.000	0.000	-0.000	0.000	NaN	NaN	NaN	285.555	343.167	143.779	0.501
521	521	0.629	3.151	1.428	1.000	267.269	388.906	144.230	0.824	0.501	0.272	-8.414	32.052	-150.163	1.644	3.023	1.839	267.019	388.255	143.779	0.501
522	522	0.880	4.080	1.290	1.000	250.093	163.783	144.889	0.855	0.496	0.449	-69.154	-70.559	176.909	1.725	1.903	1.104	249.986	163.317	144.280	0.501
523	523	0.251	1.416	2.519	1.000	268.522	389.006	144.531	0.560	0.000	0.000	-180.000	0.000	0.000	Infinity	Infinity	NaN	268.021	388.756	144.280	0.501
524	524	4.652	14.481	0.806	1.000	364.878	462.433	145.235	1.487	0.958	0.878	-36.955	50.979	-145.683	1.552	1.694	1.091	364.709	461.898	144.781	0.668
525	525	0.126	0.754	4.172	1.000	469.162	284.303	145.032	0.000	0.000	0.000	0.000	-0.000	0.000	NaN	NaN	NaN	468.911	284.052	144.781	0.501
526	526	0.126	0.754	4.172	1.000	540.300	354.439	145.032	0.000	0.000	0.000	0.000	-0.000	0.000	NaN	NaN	NaN	540.050	354.188	144.781	0.501
527	527	0.126	0.754	4.172	1.000	268.271	388.505	145.032	0.000	0.000	0.000	0.000	-0.000	0.000	NaN	NaN	NaN	268.021	388.255	144.781	0.501
528	528	0.126	0.754	4.172	1.000	265.767	389.006	145.032	0.000	0.000	0.000	0.000	-0.000	0.000	NaN	NaN	NaN	265.516	388.756	144.781	0.501
529	529	0.126	0.754	4.172	1.000	468.160	284.303	145.533	0.000	0.000	0.000	0.000	-0.000	0.000	NaN	NaN	NaN	467.909	284.052	145.282	0.501
530	530	0.126	0.754	4.172	1.000	540.300	353.938	145.533	0.000	0.000	0.000	0.000	-0.000	0.000	NaN	NaN	NaN	540.050	353.687	145.282	0.501
531	531	0.126	0.754	4.172	1.000	363.957	461.647	145.533	0.000	0.000	0.000	0.000	-0.000	0.000	NaN	NaN	NaN	363.707	461.397	145.282	0.501
532	532	0.377	2.026	1.936	1.000	334.901	483.523	146.201	0.647	0.373	0.000	90.000	-35.264	-90.000	1.732	Infinity	Infinity	334.650	482.939	145.783	0.501
533	533	1.006	4.518	1.241	1.000	122.613	122.050	146.723	0.896	0.594	0.371	76.361	11.012	54.376	1.509	2.414	1.600	122.238	121.236	146.284	0.501
534	534	20.746	46.707	0.478	1.000	146.265	124.486	148.952	2.927	1.999	1.035	49.319	10.987	-89.096	1.464	2.828	1.932	146.284	124.742	148.789	1.002
535	535	0.377	2.026	1.936	1.000	192.290	579.877	146.702	0.647	0.373	0.000	0.000	45.000	-90.000	1.732	Infinity	Infinity	191.873	579.627	146.284	0.501
536	536	0.126	0.754	4.172	1.000	101.948	295.825	147.036	0.000	0.000	0.000	0.000	-0.000	0.000	NaN	NaN	NaN	101.698	295.574	146.785	0.501
537	537	0.126	0.754	4.172	1.000	227.192	388.004	147.036	0.000	0.000	0.000	0.000	-0.000	0.000	NaN	NaN	NaN	226.941	387.754	146.785	0.501
538	538	7.167	20.267	0.698	1.000	421.525	590.819	148.934	1.978	1.210	0.804	52.210	-87.699	39.473	1.635	2.460	1.505	421.319	590.648	147.286	0.668
539	539	0.126	0.754	4.172	1.000	167.576	220.178	147.537	0.000	0.000	0.000	0.000	-0.000	0.000	NaN	NaN	NaN	167.325	219.927	147.286	0.501
540	540	7.418	19.875	0.793	1.000	647.237	338.365	149.014	1.798	1.265	0.835	-96.720	-71.597	-153.994	1.421	2.152	1.515	647.258	338.157	149.290	1.002
541	541	0.377	2.026	1.936	1.000	473.170	392.847	147.704	0.647	0.373	0.000	90.000	-35.264	-90.000	1.732	Infinity	Infinity	472.919	392.262	147.286	0.501
542	542	4.149	13.650	0.766	1.000	490.370	469.056	148.766	1.673	0.941	0.733	-75.650	-85.444	169.762	1.777	2.282	1.284	490.453	468.911	147.787	0.668
543	543	0.251	1.416	2.519	1.000	367.464	477.177	147.787	0.560	0.000	0.000	0.000	-90.000	-90.000	Infinity	Infinity	NaN	367.214	476.927	147.286	0.501
544	544	2.640	9.933	0.804	1.000	334.925	482.664	148.873	1.404	0.829	0.603	1.782	67.368	-64.685	1.694	2.327	1.374	334.650	482.438	148.789	0.668
545	545	0.503	2.740	1.391	1.000	142.277	121.987	148.038	1.252	0.000	0.000	-180.000	0.000	0.000	Infinity	Infinity	NaN	141.275	121.737	147.787	0.501
546	546	11.190	28.829	0.591	1.500	537.176	178.957	149.287	2.205	1.315	1.079	-43.418	-11.799	106.329	1.677	2.043	1.218	537.044	178.848	148.789	0.835
547	547	6.664	18.353	0.812	1.000	437.714	275.625	149.399	1.407	1.191	1.089	-42.499	36.379	-99.569	1.181	1.293	1.094	437.350	275.536	149.290	0.835
548	548	1.760	7.711	0.764	1.000	473.563	393.837	149.183	1.632	0.629	0.454	-76.854	44.571	73.453	2.592	3.593	1.386	473.420	393.264	147.787	0.501
549	549	6.790	18.491	0.825	1.000	206.921	451.155	149.355	1.486	1.262	0.980	-17.424	-40.410	76.186	1.178	1.517	1.288	206.902	450.876	149.290	1.002
550	550	0.126	0.754	4.172	1.000	101.948	294.322	148.539	0.000	0.000	0.000	0.000	-0.000	0.000	NaN	NaN	NaN	101.698	294.072	148.288	0.501
551	551	0.126	0.754	4.172	1.000	303.841	310.353	148.539	0.000	0.000	0.000	0.000	-0.000	0.000	NaN	NaN	NaN	303.590	310.103	148.288	0.501
552	552	1.509	6.212	1.074	1.000	651.725	359.699	149.123	1.052	0.686	0.511	16.049	-60.344	47.526	1.533	2.059	1.343	651.266	359.198	148.288	0.501
553	553	2.892	9.872	0.983	1.000	384.780	392.426	149.541	1.024	0.959	0.770	160.173	-53.776	-146.356	1.068	1.331	1.246	384.748	392.262	149.290	0.668
554	554	0.126	0.754	4.172	1.000	366.963	477.177	148.539	0.000	0.000	0.000	0.000	-0.000	0.000	NaN	NaN	NaN	366.713	476.927	148.288	0.501
555	555	0.126	0.754	4.172	1.000	367.464	477.678	148.539	0.000	0.000	0.000	0.000	-0.000	0.000	NaN	NaN	NaN	367.214	477.428	148.288	0.501
556	556	1.635	6.769	0.974	1.000	213.241	560.917	149.502	1.034	0.773	0.542	-16.701	64.025	-79.808	1.337	1.909	1.428	212.914	560.590	148.288	0.501
557	557	0.126	0.754	4.172	1.000	139.020	121.987	149.040	0.000	0.000	0.000	0.000	-0.000	0.000	NaN	NaN	NaN	138.770	121.737	148.789	0.501
558	558	0.126	0.754	4.172	1.000	164.570	124.492	149.040	0.000	0.000	0.000	0.000	-0.000	0.000	NaN	NaN	NaN	164.319	124.241	148.789	0.501
559	559	0.126	0.754	4.172	1.000	168.077	220.178	149.040	0.000	0.000	0.000	0.000	-0.000	0.000	NaN	NaN	NaN	167.826	219.927	148.789	0.501
560	560	1.635	6.397	1.154	1.000	169.117	220.602	149.502	0.925	0.699	0.590	-39.798	-37.898	143.465	1.324	1.567	1.183	168.828	220.428	149.290	0.668
561	561	1.132	5.415	0.912	1.000	320.150	293.264	149.763	1.048	0.715	0.500	-74.802	20.609	-84.543	1.467	2.095	1.428	320.122	292.569	148.789	0.501
562	562	0.126	0.754	4.172	1.000	101.948	296.326	149.040	0.000	0.000	0.000	0.000	-0.000	0.000	NaN	NaN	NaN	101.698	296.075	148.789	0.501
563	563	0.126	0.754	4.172	1.000	304.842	310.854	149.040	0.000	0.000	0.000	0.000	-0.000	0.000	NaN	NaN	NaN	304.592	310.604	148.789	0.501
564	564	1.886	7.193	1.081	1.000	482.354	314.227	149.674	0.962	0.716	0.708	-27.499	-27.499	141.155	1.344	1.358	1.011	481.937	314.110	149.290	0.668
565	565	0.126	0.754	4.172	1.000	199.638	317.868	149.040	0.000	0.000	0.000	0.000	-0.000	0.000	NaN	NaN	NaN	199.388	317.617	148.789	0.501
566	566	0.126	0.754	4.172	1.000	215.168	359.950	149.040	0.000	0.000	0.000	0.000	-0.000	0.000	NaN	NaN	NaN	214.918	359.699	148.789	0.501
567	567	1.635	6.151	1.299	1.000	439.604	411.280	149.733	0.879	0.716	0.538	3.688E-13	-1.113E-12	71.565	1.228	1.633	1.330	439.354	410.798	148.789	0.501
568	568	0.126	0.754	4.172	1.000	665.543	490.203	149.040	0.000	0.000	0.000	0.000	-0.000	0.000	NaN	NaN	NaN	665.293	489.952	148.789	0.501
569	569	0.126	0.754	4.172	1.000	297.829	586.390	149.040	0.000	0.000	0.000	0.000	-0.000	0.000	NaN	NaN	NaN	297.578	586.139	148.789	0.501
570	570	1.006	4.609	1.168	1.000	360.137	156.179	149.791	1.009	0.514	0.434	-8.549	17.627	52.943	1.961	2.327	1.186	359.699	155.803	149.290	0.501
571	571	0.126	0.754	4.172	1.000	360.451	157.055	149.541	0.000	0.000	0.000	0.000	-0.000	0.000	NaN	NaN	NaN	360.200	156.805	149.290	0.501
572	572	0.251	1.416	2.519	1.000	174.088	300.835	149.791	0.560	0.000	0.000	0.000	-90.000	-90.000	Infinity	Infinity	NaN	173.838	300.584	149.290	0.501
