Repository: confluentmedical/nitinol-design-concepts

# Volumetric characterization of inclusions from submicron CT scans

**Objective:** Characterize the density, size, shape, and orientations of inclusions in a sample of nitinol material based on submicron resolution x-ray computed tomography scan results. 

**Prerequisites:** X-ray computed tomography microscope. This study utilized a [ZEISS Xradia 520 Versa instrument at Stanford Nano Shared Facilitiess](https://snsf.stanford.edu/equipment/xsa/xct.html).

## Introduction

[Advancing Nitinol Fatigue Durability Prediction](../205-advancing-fatigue-prediction) reviews limitations of our current practice of fatigue lifetime prediction, and proposes some possibilities for advancing our predictiv

File: 210-xct-methods/image-data/scan02-lbl-morpho.tsv (part 4 of 14)
 	Label	Volume	SurfaceArea	Sphericity	EulerNumber	Elli.Center.X	Elli.Center.Y	Elli.Center.Z	Elli.R1	Elli.R2	Elli.R3	Elli.Azim	Elli.Elev	Elli.Roll	Elli.R1/R2	Elli.R1/R3	Elli.R2/R3	InscrBall.Center.X	InscrBall.Center.Y	InscrBall.Center.Z	InscrBall.Radius
857	857	0.126	0.754	4.172	1.000	261.258	197.133	217.673	0.000	0.000	0.000	0.000	-0.000	0.000	NaN	NaN	NaN	261.007	196.883	217.423	0.501
858	858	1.006	4.518	1.241	1.000	457.953	345.547	218.111	0.896	0.594	0.371	54.736	58.059	-69.754	1.509	2.414	1.600	457.389	345.171	217.423	0.501
859	859	2.389	8.929	0.907	1.000	496.821	387.688	218.675	1.242	0.815	0.638	-18.634	-36.106	174.237	1.524	1.946	1.276	496.465	387.253	218.424	0.668
860	860	0.126	0.754	4.172	1.000	348.928	451.628	217.673	0.000	0.000	0.000	0.000	-0.000	0.000	NaN	NaN	NaN	348.678	451.377	217.423	0.501
861	861	0.251	1.416	2.519	1.000	442.360	589.395	217.673	0.560	0.000	0.000	-180.000	0.000	0.000	Infinity	Infinity	NaN	441.859	589.145	217.423	0.501
862	862	0.251	1.416	2.519	1.000	149.040	121.486	218.424	0.560	0.000	0.000	0.000	-90.000	-90.000	Infinity	Infinity	NaN	148.789	121.236	217.923	0.501
863	863	0.126	0.754	4.172	1.000	329.891	448.622	218.174	0.000	0.000	0.000	0.000	-0.000	0.000	NaN	NaN	NaN	329.641	448.371	217.923	0.501
864	864	0.126	0.754	4.172	1.000	442.610	589.896	218.174	0.000	0.000	0.000	0.000	-0.000	0.000	NaN	NaN	NaN	442.360	589.646	217.923	0.501
865	865	1.132	5.166	1.050	1.000	151.378	121.486	218.953	1.090	0.603	0.392	-10.797	13.612	-134.554	1.807	2.781	1.539	151.294	120.735	218.424	0.501
866	866	0.126	0.754	4.172	1.000	153.548	121.486	218.675	0.000	0.000	0.000	0.000	-0.000	0.000	NaN	NaN	NaN	153.298	121.236	218.424	0.501
867	867	0.126	0.754	4.172	1.000	330.392	448.622	218.675	0.000	0.000	0.000	0.000	-0.000	0.000	NaN	NaN	NaN	330.142	448.371	218.424	0.501
868	868	0.126	0.754	4.172	1.000	278.792	284.804	219.176	0.000	0.000	0.000	0.000	-0.000	0.000	NaN	NaN	NaN	278.541	284.553	218.925	0.501
869	869	0.126	0.754	4.172	1.000	208.656	439.103	219.176	0.000	0.000	0.000	0.000	-0.000	0.000	NaN	NaN	NaN	208.405	438.853	218.925	0.501
870	870	0.251	1.416	2.519	1.000	475.674	589.896	219.426	0.560	0.000	0.000	0.000	-90.000	-90.000	Infinity	Infinity	NaN	475.424	589.646	218.925	0.501
871	871	5.029	14.059	1.030	1.000	368.429	449.386	220.491	1.316	1.121	0.809	33.766	0.613	-79.088	1.174	1.627	1.386	367.715	448.872	219.927	0.668
872	872	2.137	8.019	1.002	1.000	453.750	454.958	220.590	1.191	0.783	0.535	1.564	6.867	-89.695	1.521	2.229	1.466	453.381	454.383	219.927	0.501
873	873	0.377	2.026	1.936	1.000	476.342	589.395	220.345	0.647	0.373	0.000	0.000	45.000	-90.000	1.732	Infinity	Infinity	475.925	589.145	219.927	0.501
874	874	0.126	0.754	4.172	1.000	309.852	221.180	220.679	0.000	0.000	0.000	0.000	-0.000	0.000	NaN	NaN	NaN	309.602	220.929	220.428	0.501
875	875	1.886	6.903	1.223	1.000	322.243	312.223	221.213	0.818	0.796	0.662	135.000	-1.532E-11	-121.393	1.028	1.236	1.202	322.126	312.107	220.929	0.668
876	876	0.126	0.754	4.172	1.000	370.470	415.057	221.180	0.000	0.000	0.000	0.000	-0.000	0.000	NaN	NaN	NaN	370.220	414.806	220.929	0.501
877	877	1.132	5.032	1.136	1.000	506.457	589.340	221.569	0.901	0.654	0.498	5.089	-32.924	-154.158	1.378	1.808	1.312	505.482	589.145	220.929	0.501
878	878	0.126	0.754	4.172	1.000	454.133	454.634	221.681	0.000	0.000	0.000	0.000	-0.000	0.000	NaN	NaN	NaN	453.882	454.383	221.430	0.501
879	879	0.754	3.616	1.361	1.000	444.447	237.128	222.766	0.808	0.507	0.370	-18.217	55.820	-76.546	1.595	2.186	1.370	444.364	236.961	221.931	0.501
880	880	1.886	7.418	0.986	1.000	321.475	470.999	222.716	1.013	0.792	0.641	26.716	-59.724	72.435	1.279	1.579	1.235	321.124	470.915	222.432	0.668
881	881	0.251	1.416	2.519	1.000	382.493	368.216	223.184	0.560	0.000	0.000	0.000	0.000	-0.000	Infinity	Infinity	NaN	382.243	367.715	222.933	0.501
882	882	2.515	10.088	0.697	1.000	109.588	234.982	225.062	1.678	0.882	0.447	49.049	44.581	-47.083	1.903	3.752	1.972	109.212	234.957	223.434	0.501
883	883	1.760	7.679	0.774	1.000	514.106	589.145	224.544	1.413	0.789	0.424	-46.774	67.767	-158.592	1.792	3.330	1.858	513.498	588.644	223.434	0.501
884	884	2.892	10.003	0.945	1.000	538.558	276.222	225.166	1.428	0.756	0.639	34.833	-50.043	23.167	1.890	2.234	1.182	538.547	276.036	224.937	0.668
885	885	1.132	4.889	1.239	1.000	258.864	299.610	224.520	0.915	0.575	0.443	-7.903E-7	17.678	23.254	1.590	2.067	1.300	259.003	299.081	223.935	0.501
886	886	0.126	0.754	4.172	1.000	253.743	378.987	224.186	0.000	0.000	0.000	0.000	-0.000	0.000	NaN	NaN	NaN	253.493	378.736	223.935	0.501
887	887	0.754	3.576	1.408	1.000	380.489	388.839	224.520	0.647	0.590	0.457	6.501E-12	-6.501E-12	45.000	1.095	1.414	1.291	380.239	388.255	223.935	0.501
888	888	0.126	0.754	4.172	1.000	469.162	589.395	224.186	0.000	0.000	0.000	0.000	-0.000	0.000	NaN	NaN	NaN	468.911	589.145	223.935	0.501
889	889	1.257	5.076	1.367	1.000	536.593	492.958	227.292	0.868	0.560	0.501	-3.025E-15	43.492	-180.000	1.549	1.732	1.118	536.543	492.457	226.440	0.501
890	890	0.754	3.576	1.408	1.000	307.347	335.652	227.442	0.845	0.457	0.350	-35.264	26.565	54.736	1.848	2.414	1.307	307.097	335.151	226.941	0.501
891	891	0.126	0.754	4.172	1.000	307.848	334.901	227.692	0.000	0.000	0.000	0.000	-0.000	0.000	NaN	NaN	NaN	307.598	334.650	227.442	0.501
892	892	3.143	10.521	0.960	1.000	188.677	482.027	228.654	1.104	0.942	0.774	98.047	-41.165	-64.140	1.171	1.426	1.217	188.366	481.436	228.444	0.668
893	893	1.383	5.880	1.064	1.000	307.757	228.786	228.512	1.017	0.784	0.394	-35.888	22.623	48.457	1.298	2.580	1.989	308.099	227.943	227.943	0.501
894	894	0.126	0.754	4.172	1.000	308.349	228.193	229.195	0.000	0.000	0.000	0.000	-0.000	0.000	NaN	NaN	NaN	308.099	227.943	228.945	0.501
895	895	1.635	6.874	0.930	1.000	523.768	279.640	229.773	1.265	0.701	0.519	-52.312	71.077	-151.779	1.806	2.440	1.351	523.517	279.042	228.945	0.501
896	896	0.377	2.026	1.936	1.000	618.619	391.678	229.195	0.647	0.373	0.000	-45.000	-0.000	0.000	1.732	Infinity	Infinity	618.201	391.260	228.945	0.501
897	897	0.126	0.754	4.172	1.000	524.269	280.295	229.696	0.000	0.000	0.000	0.000	-0.000	0.000	NaN	NaN	NaN	524.018	280.044	229.446	0.501
898	898	0.251	1.416	2.519	1.000	386.251	386.000	229.696	0.560	0.000	0.000	-180.000	0.000	0.000	Infinity	Infinity	NaN	385.750	385.750	229.446	0.501
899	899	1.006	4.713	1.093	1.000	518.633	331.582	230.636	1.040	0.603	0.402	-35.471	-51.711	113.765	1.726	2.586	1.498	518.508	331.144	229.947	0.501
900	900	2.137	9.535	0.596	1.000	434.241	351.404	231.376	1.873	0.668	0.593	-3.146	-62.002	72.599	2.802	3.157	1.127	433.342	351.183	229.947	0.501
901	901	0.251	1.416	2.519	1.000	386.000	387.002	230.448	0.560	0.000	0.000	0.000	-90.000	-90.000	Infinity	Infinity	NaN	385.750	386.752	229.947	0.501
902	902	0.377	2.078	1.793	1.000	644.503	286.807	232.702	0.915	0.000	0.000	0.000	-90.000	-90.000	Infinity	Infinity	NaN	644.252	286.557	231.951	0.501
903	903	6.035	17.930	0.715	1.000	200.369	578.760	233.683	1.876	1.165	0.682	21.146	50.013	-79.767	1.610	2.749	1.708	199.888	578.625	232.953	0.668
904	904	0.126	0.754	4.172	1.000	395.519	309.351	232.702	0.000	0.000	0.000	0.000	-0.000	0.000	NaN	NaN	NaN	395.268	309.101	232.452	0.501
905	905	0.629	3.151	1.428	1.000	445.015	343.417	233.404	0.824	0.501	0.272	-81.586	-44.712	-150.163	1.644	3.023	1.839	444.364	343.167	232.953	0.501
906	906	0.126	0.754	4.172	1.000	434.595	350.932	233.203	0.000	0.000	0.000	0.000	-0.000	0.000	NaN	NaN	NaN	434.344	350.682	232.953	0.501
907	907	0.126	0.754	4.172	1.000	492.708	343.918	233.704	0.000	0.000	0.000	0.000	-0.000	0.000	NaN	NaN	NaN	492.457	343.668	233.454	0.501
908	908	0.126	0.754	4.172	1.000	492.207	344.419	233.704	0.000	0.000	0.000	0.000	-0.000	0.000	NaN	NaN	NaN	491.956	344.169	233.454	0.501
909	909	2.263	8.227	1.040	1.000	129.919	115.419	235.235	1.169	0.789	0.572	55.159	31.141	134.579	1.481	2.043	1.379	129.752	115.224	234.957	0.668
910	910	0.126	0.754	4.172	1.000	246.229	322.878	234.706	0.000	0.000	0.000	0.000	-0.000	0.000	NaN	NaN	NaN	245.978	322.627	234.456	0.501
911	911	1.383	5.920	1.042	1.000	134.056	465.564	235.162	0.991	0.777	0.419	71.881	-66.183	-4.996	1.275	2.364	1.854	133.760	464.904	234.456	0.501
912	912	0.126	0.754	4.172	1.000	256.248	582.382	234.706	0.000	0.000	0.000	0.000	-0.000	0.000	NaN	NaN	NaN	255.998	582.131	234.456	0.501
913	913	8.173	22.014	0.708	1.000	487.798	589.318	237.018	1.966	1.373	0.791	-1.196	-67.674	92.535	1.432	2.485	1.736	487.447	589.145	236.960	1.002
914	914	0.251	1.416	2.519	1.000	129.251	113.972	235.207	0.560	0.000	0.000	-180.000	0.000	0.000	Infinity	Infinity	NaN	128.750	113.721	234.957	0.501
915	915	0.126	0.754	4.172	1.000	133.009	465.154	235.207	0.000	0.000	0.000	0.000	-0.000	0.000	NaN	NaN	NaN	132.758	464.904	234.957	0.501
916	916	0.754	3.616	1.361	1.000	390.091	501.141	235.541	0.808	0.507	0.370	7.453	21.586	-56.911	1.595	2.186	1.370	389.757	500.974	234.957	0.501
917	917	1.509	6.043	1.167	1.500	473.545	305.970	235.959	0.856	0.771	0.542	45.000	2.262E-12	-14.748	1.110	1.577	1.422	472.919	305.093	235.458	0.501
918	918	0.126	0.754	4.172	1.000	255.747	582.382	235.708	0.000	0.000	0.000	0.000	-0.000	0.000	NaN	NaN	NaN	255.497	582.131	235.458	0.501
919	919	2.389	9.166	0.838	1.000	313.122	585.625	236.763	1.338	0.888	0.528	15.756	-61.254	84.235	1.506	2.536	1.684	312.107	585.137	235.458	0.501
920	920	0.251	1.416	2.519	1.000	278.541	341.915	236.209	0.560	0.000	0.000	-180.000	0.000	0.000	Infinity	Infinity	NaN	278.040	341.664	235.959	0.501
921	921	0.126	0.754	4.172	1.000	134.511	466.156	236.209	0.000	0.000	0.000	0.000	-0.000	0.000	NaN	NaN	NaN	134.261	465.905	235.959	0.501
922	922	2.640	9.343	0.967	1.000	180.625	577.277	236.638	1.157	0.890	0.652	28.850	-1.429	-109.497	1.300	1.774	1.364	180.351	577.122	236.460	0.668
923	923	0.126	0.754	4.172	1.000	351.934	586.891	236.209	0.000	0.000	0.000	0.000	-0.000	0.000	NaN	NaN	NaN	351.683	586.640	235.959	0.501
924	924	3.143	10.190	1.056	1.000	493.449	292.278	237.391	1.068	0.943	0.756	-28.973	-19.499	106.884	1.133	1.413	1.247	492.958	292.068	236.960	0.668
925	925	0.126	0.754	4.172	1.000	487.698	587.893	236.710	0.000	0.000	0.000	0.000	-0.000	0.000	NaN	NaN	NaN	487.447	587.642	236.460	0.501
926	926	0.126	0.754	4.172	1.000	568.856	371.973	237.211	0.000	0.000	0.000	0.000	-0.000	0.000	NaN	NaN	NaN	568.605	371.722	236.960	0.501
927	927	0.126	0.754	4.172	1.000	512.747	430.587	237.211	0.000	0.000	0.000	0.000	-0.000	0.000	NaN	NaN	NaN	512.496	430.336	236.960	0.501
928	928	0.503	2.583	1.661	1.000	233.328	516.379	237.336	0.560	0.560	0.280	-45.000	1.464E-5	125.264	1.000	2.000	2.000	232.953	516.003	236.960	0.501
929	929	0.126	0.754	4.172	1.000	104.954	568.856	237.211	0.000	0.000	0.000	0.000	-0.000	0.000	NaN	NaN	NaN	104.703	568.605	236.960	0.501
930	930	0.126	0.754	4.172	1.000	513.247	430.587	237.712	0.000	0.000	0.000	0.000	-0.000	0.000	NaN	NaN	NaN	512.997	430.336	237.461	0.501
931	931	0.126	0.754	4.172	1.000	650.514	466.657	237.712	0.000	0.000	0.000	0.000	-0.000	0.000	NaN	NaN	NaN	650.264	466.406	237.461	0.501
932	932	0.126	0.754	4.172	1.000	352.435	586.891	237.712	0.000	0.000	0.000	0.000	-0.000	0.000	NaN	NaN	NaN	352.184	586.640	237.461	0.501
933	933	0.126	0.754	4.172	1.000	404.536	295.324	238.213	0.000	0.000	0.000	0.000	-0.000	0.000	NaN	NaN	NaN	404.286	295.073	237.962	0.501
934	934	0.126	0.754	4.172	1.000	191.121	246.730	238.714	0.000	0.000	0.000	0.000	-0.000	0.000	NaN	NaN	NaN	190.871	246.479	238.463	0.501
935	935	0.126	0.754	4.172	1.000	494.711	292.318	238.714	0.000	0.000	0.000	0.000	-0.000	0.000	NaN	NaN	NaN	494.461	292.068	238.463	0.501
936	936	0.251	1.416	2.519	1.000	494.210	292.819	238.964	0.560	0.000	0.000	0.000	-90.000	-90.000	Infinity	Infinity	NaN	493.960	292.569	238.463	0.501
937	937	0.251	1.416	2.519	1.000	403.785	295.324	238.714	0.560	0.000	0.000	-180.000	0.000	0.000	Infinity	Infinity	NaN	403.284	295.073	238.463	0.501
938	938	0.503	2.543	1.739	1.000	191.622	246.479	239.465	0.560	0.560	0.000	-90.000	0.000	90.000	1.000	Infinity	Infinity	191.372	245.978	238.964	0.501
939	939	0.126	0.754	4.172	1.000	192.123	247.230	239.215	0.000	0.000	0.000	0.000	-0.000	0.000	NaN	NaN	NaN	191.873	246.980	238.964	0.501
940	940	0.126	0.754	4.172	1.000	328.889	393.515	239.716	0.000	0.000	0.000	0.000	-0.000	0.000	NaN	NaN	NaN	328.639	393.264	239.465	0.501
941	941	0.754	3.773	1.199	1.000	295.491	300.000	240.718	0.990	0.562	0.314	60.189	24.763	63.544	1.760	3.155	1.793	295.574	300.083	239.966	0.501
942	942	0.126	0.754	4.172	1.000	562.343	310.353	240.718	0.000	0.000	0.000	0.000	-0.000	0.000	NaN	NaN	NaN	562.092	310.103	240.467	0.501
943	943	0.629	3.140	1.444	1.000	195.730	431.589	241.319	0.708	0.501	0.388	90.000	-1.323E-12	45.000	1.414	1.826	1.291	195.380	430.837	240.968	0.501
944	944	0.629	3.163	1.413	1.000	400.428	399.526	242.421	0.708	0.640	0.304	90.000	-0.000	-125.783	1.107	2.333	2.107	400.278	398.775	241.970	0.501
945	945	4.526	16.895	0.480	1.000	283.523	394.600	244.433	2.492	1.032	0.699	-69.957	-82.349	166.975	2.415	3.566	1.477	282.549	394.266	242.471	0.501
946	946	0.880	4.238	1.151	1.000	260.399	405.180	244.940	1.074	0.546	0.294	-10.732	45.688	-37.699	1.968	3.653	1.856	260.506	404.787	243.974	0.501
947	947	6.538	20.062	0.599	1.000	237.346	581.409	245.622	1.776	1.347	0.758	-16.119	-78.091	112.885	1.319	2.345	1.778	236.961	581.129	245.477	0.835
948	948	0.377	2.026	1.936	1.000	389.507	277.623	244.893	0.647	0.373	0.000	90.000	-35.264	-90.000	1.732	Infinity	Infinity	389.257	277.038	244.475	0.501
949	949	0.126	0.754	4.172	1.000	268.271	396.521	245.227	0.000	0.000	0.000	0.000	-0.000	0.000	NaN	NaN	NaN	268.021	396.270	244.976	0.501
950	950	0.126	0.754	4.172	1.000	214.667	279.794	246.229	0.000	0.000	0.000	0.000	-0.000	0.000	NaN	NaN	NaN	214.417	279.543	245.978	0.501
951	951	0.251	1.416	2.519	1.000	93.432	480.183	246.479	0.560	0.000	0.000	0.000	-90.000	-90.000	Infinity	Infinity	NaN	93.181	479.933	245.978	0.501
952	952	0.377	2.078	1.793	1.000	125.995	120.985	247.230	0.915	0.000	0.000	0.000	-90.000	-90.000	Infinity	Infinity	NaN	125.744	120.735	246.479	0.501
953	953	0.126	0.754	4.172	1.000	126.496	121.486	246.729	0.000	0.000	0.000	0.000	-0.000	0.000	NaN	NaN	NaN	126.245	121.236	246.479	0.501
954	954	0.126	0.754	4.172	1.000	93.933	479.682	246.729	0.000	0.000	0.000	0.000	-0.000	0.000	NaN	NaN	NaN	93.682	479.432	246.479	0.501
955	955	0.126	0.754	4.172	1.000	125.494	120.484	247.230	0.000	0.000	0.000	0.000	-0.000	0.000	NaN	NaN	NaN	125.243	120.234	246.980	0.501
956	956	3.898	13.364	0.720	1.000	462.504	589.105	248.588	2.118	0.768	0.529	11.489	68.865	-72.581	2.757	4.003	1.452	462.399	588.644	246.980	0.501
957	957	2.892	11.656	0.597	1.000	467.332	264.155	249.017	1.769	0.820	0.621	81.700	-43.080	-99.754	2.157	2.847	1.320	466.907	263.512	247.481	0.501
958	958	0.126	0.754	4.172	1.000	404.035	588.895	247.731	0.000	0.000	0.000	0.000	-0.000	0.000	NaN	NaN	NaN	403.785	588.644	247.481	0.501
959	959	1.257	5.724	0.954	1.000	392.763	409.796	249.084	1.002	0.814	0.478	14.036	-39.034	40.951	1.231	2.098	1.705	392.262	409.796	247.982	0.501
960	960	2.389	8.692	0.983	1.000	404.193	588.604	249.445	1.310	0.764	0.547	-0.267	48.771	-81.578	1.714	2.394	1.397	404.286	588.143	248.483	0.501
961	961	0.251	1.416	2.519	1.000	502.727	588.895	248.984	0.560	0.000	0.000	0.000	-90.000	-90.000	Infinity	Infinity	NaN	502.477	588.644	248.483	0.501
962	962	0.629	3.151	1.428	1.000	439.003	238.714	251.038	0.824	0.501	0.272	-81.586	44.712	150.163	1.644	3.023	1.839	438.853	237.962	250.487	0.501
963	963	0.126	0.754	4.172	1.000	467.659	264.264	250.737	0.000	0.000	0.000	0.000	-0.000	0.000	NaN	NaN	NaN	467.408	264.013	250.487	0.501
964	964	0.126	0.754	4.172	1.000	377.484	588.394	250.737	0.000	0.000	0.000	0.000	-0.000	0.000	NaN	NaN	NaN	377.233	588.143	250.487	0.501
965	965	1.886	7.947	0.801	1.000	290.080	269.641	252.307	1.469	0.685	0.500	-25.998	49.339	-175.059	2.143	2.938	1.371	290.064	269.023	250.988	0.501
966	966	0.251	1.416	2.519	1.000	341.915	378.987	251.489	0.560	0.000	0.000	0.000	-90.000	-90.000	Infinity	Infinity	NaN	341.664	378.736	250.988	0.501
967	967	0.126	0.754	4.172	1.000	438.602	239.215	251.739	0.000	0.000	0.000	0.000	-0.000	0.000	NaN	NaN	NaN	438.352	238.964	251.489	0.501
968	968	2.389	10.399	0.574	1.000	376.561	587.761	253.400	2.374	0.617	0.463	22.267	63.435	-52.773	3.848	5.123	1.331	376.732	587.642	251.489	0.501
969	969	5.406	15.573	0.875	1.000	559.162	263.297	253.300	1.614	0.946	0.889	-42.582	-24.473	78.400	1.706	1.816	1.065	559.087	263.011	252.992	0.835
970	970	0.377	2.026	1.936	1.000	478.513	264.264	253.576	0.647	0.373	0.000	0.000	45.000	-90.000	1.732	Infinity	Infinity	478.430	264.013	252.992	0.501
971	971	0.503	2.543	1.739	1.000	341.664	586.390	255.497	0.560	0.560	0.000	-180.000	0.000	90.000	1.000	Infinity	Infinity	341.163	586.139	254.996	0.501
972	972	0.126	0.754	4.172	1.000	418.063	588.394	256.248	0.000	0.000	0.000	0.000	-0.000	0.000	NaN	NaN	NaN	417.812	588.143	255.997	0.501
973	973	0.251	1.416	2.519	1.000	417.562	588.394	256.999	0.560	0.000	0.000	0.000	-90.000	-90.000	Infinity	Infinity	NaN	417.311	588.143	256.498	0.501
974	974	0.126	0.754	4.172	1.000	419.565	262.761	257.250	0.000	0.000	0.000	0.000	-0.000	0.000	NaN	NaN	NaN	419.315	262.510	256.999	0.501
975	975	8.173	22.278	0.683	1.000	547.198	588.340	258.560	1.961	1.256	0.882	22.987	-74.953	73.041	1.562	2.222	1.423	547.063	588.143	258.001	1.002
976	976	0.251	1.416	2.519	1.000	567.854	223.685	258.001	0.560	0.000	0.000	0.000	-90.000	-90.000	Infinity	Infinity	NaN	567.603	223.434	257.500	0.501
977	977	1.132	4.981	1.172	1.000	418.174	588.505	258.308	0.845	0.704	0.428	-49.207	74.501	-130.511	1.200	1.974	1.645	417.812	588.143	257.500	0.501
978	978	0.126	0.754	4.172	1.000	417.562	588.895	257.751	0.000	0.000	0.000	0.000	-0.000	0.000	NaN	NaN	NaN	417.311	588.644	257.500	0.501
979	979	0.503	2.688	1.474	1.000	167.075	193.251	258.878	0.970	0.396	0.000	90.000	-17.548	-90.000	2.449	Infinity	Infinity	166.824	192.374	258.502	0.501
980	980	3.772	11.740	0.994	1.000	363.824	338.608	259.671	1.120	1.036	0.808	-95.469	-17.045	116.191	1.081	1.387	1.283	363.206	338.157	259.504	0.668
981	981	0.126	0.754	4.172	1.000	545.811	587.893	258.753	0.000	0.000	0.000	0.000	-0.000	0.000	NaN	NaN	NaN	545.560	587.642	258.502	0.501
982	982	1.006	4.846	1.006	1.000	454.258	350.181	260.444	1.094	0.622	0.449	43.768	-30.235	-129.561	1.759	2.438	1.386	453.882	349.680	259.504	0.501
983	983	0.629	3.204	1.359	1.000	427.481	521.163	260.156	0.883	0.454	0.344	-83.297	40.680	160.233	1.946	2.571	1.321	427.331	520.512	259.504	0.501
984	984	1.635	7.046	0.864	1.000	498.026	134.242	260.834	1.107	0.782	0.535	5.588	-29.831	73.342	1.416	2.068	1.461	497.467	133.760	260.005	0.501
985	985	0.126	0.754	4.172	1.000	324.881	333.899	260.256	0.000	0.000	0.000	0.000	-0.000	0.000	NaN	NaN	NaN	324.631	333.648	260.005	0.501
986	986	0.126	0.754	4.172	1.000	362.955	472.669	260.256	0.000	0.000	0.000	0.000	-0.000	0.000	NaN	NaN	NaN	362.705	472.418	260.005	0.501
987	987	0.126	0.754	4.172	1.000	515.752	588.895	260.757	0.000	0.000	0.000	0.000	-0.000	0.000	NaN	NaN	NaN	515.502	588.644	260.506	0.501
988	988	0.126	0.754	4.172	1.000	454.133	350.932	261.258	0.000	0.000	0.000	0.000	-0.000	0.000	NaN	NaN	NaN	453.882	350.682	261.007	0.501
989	989	0.126	0.754	4.172	1.000	441.608	167.576	261.759	0.000	0.000	0.000	0.000	-0.000	0.000	NaN	NaN	NaN	441.358	167.325	261.508	0.501
990	990	0.126	0.754	4.172	1.000	347.425	305.844	261.759	0.000	0.000	0.000	0.000	-0.000	0.000	NaN	NaN	NaN	347.175	305.594	261.508	0.501
991	991	3.018	9.951	1.045	1.000	261.070	582.486	262.615	1.066	0.924	0.740	4.175	3.747	-60.664	1.153	1.440	1.249	261.007	582.131	262.009	0.668
992	992	0.126	0.754	4.172	1.000	441.608	167.075	262.260	0.000	0.000	0.000	0.000	-0.000	0.000	NaN	NaN	NaN	441.358	166.824	262.009	0.501
993	993	0.126	0.754	4.172	1.000	91.929	379.488	262.260	0.000	0.000	0.000	0.000	-0.000	0.000	NaN	NaN	NaN	91.678	379.237	262.009	0.501
994	994	0.126	0.754	4.172	1.000	414.055	444.614	262.260	0.000	0.000	0.000	0.000	-0.000	0.000	NaN	NaN	NaN	413.804	444.364	262.009	0.501
995	995	0.126	0.754	4.172	1.000	442.109	167.075	262.761	0.000	0.000	0.000	0.000	-0.000	0.000	NaN	NaN	NaN	441.859	166.824	262.510	0.501
996	996	0.126	0.754	4.172	1.000	413.053	445.115	262.761	0.000	0.000	0.000	0.000	-0.000	0.000	NaN	NaN	NaN	412.802	444.865	262.510	0.501
997	997	0.126	0.754	4.172	1.000	382.994	301.837	263.262	0.000	0.000	0.000	0.000	-0.000	0.000	NaN	NaN	NaN	382.744	301.586	263.011	0.501
998	998	0.126	0.754	4.172	1.000	161.063	271.778	263.763	0.000	0.000	0.000	0.000	-0.000	0.000	NaN	NaN	NaN	160.813	271.528	263.512	0.501
999	999	7.292	22.489	0.529	1.000	385.335	587.573	265.948	2.521	1.272	0.572	6.059	81.356	-87.219	1.982	4.403	2.221	385.249	587.141	266.017	0.668
1000	1000	1.257	5.312	1.193	1.000	553.225	588.043	265.516	0.964	0.643	0.432	28.946	-21.827	-19.596	1.499	2.232	1.489	552.574	587.141	265.015	0.501
1001	1001	5.784	16.246	0.882	1.000	376.340	253.101	266.758	1.475	1.157	0.855	3.990	33.026	-39.369	1.275	1.726	1.354	376.231	252.992	266.017	0.668
1002	1002	0.126	0.754	4.172	1.000	627.469	152.046	266.768	0.000	0.000	0.000	0.000	-0.000	0.000	NaN	NaN	NaN	627.219	151.795	266.518	0.501
1003	1003	0.126	0.754	4.172	1.000	627.469	152.546	267.269	0.000	0.000	0.000	0.000	-0.000	0.000	NaN	NaN	NaN	627.219	152.296	267.019	0.501
1004	1004	0.126	0.754	4.172	1.000	143.529	253.242	267.269	0.000	0.000	0.000	0.000	-0.000	0.000	NaN	NaN	NaN	143.278	252.992	267.019	0.501
1005	1005	0.251	1.416	2.519	1.000	144.030	253.743	267.520	0.560	0.000	0.000	0.000	-90.000	-90.000	Infinity	Infinity	NaN	143.779	253.493	267.019	0.501
1006	1006	0.126	0.754	4.172	1.000	626.969	153.047	267.770	0.000	0.000	0.000	0.000	-0.000	0.000	NaN	NaN	NaN	626.718	152.797	267.520	0.501
1007	1007	0.126	0.754	4.172	1.000	534.288	426.078	268.271	0.000	0.000	0.000	0.000	-0.000	0.000	NaN	NaN	NaN	534.038	425.828	268.021	0.501
1008	1008	0.126	0.754	4.172	1.000	330.392	427.080	268.271	0.000	0.000	0.000	0.000	-0.000	0.000	NaN	NaN	NaN	330.142	426.830	268.021	0.501
1009	1009	0.377	2.026	1.936	1.000	550.320	490.537	268.605	0.647	0.373	0.000	90.000	35.264	-90.000	1.732	Infinity	Infinity	550.069	490.453	268.021	0.501
1010	1010	1.383	6.316	0.859	1.000	216.398	381.537	269.729	1.309	0.618	0.497	-65.372	53.454	157.029	2.117	2.635	1.244	216.421	381.241	268.522	0.501
1011	1011	0.126	0.754	4.172	1.000	549.318	489.702	268.772	0.000	0.000	0.000	0.000	-0.000	0.000	NaN	NaN	NaN	549.067	489.451	268.522	0.501
1012	1012	0.251	1.416	2.519	1.000	548.817	490.453	268.772	0.560	0.000	0.000	0.000	0.000	-0.000	Infinity	Infinity	NaN	548.566	489.952	268.522	0.501
1013	1013	0.126	0.754	4.172	1.000	443.111	588.895	268.772	0.000	0.000	0.000	0.000	-0.000	0.000	NaN	NaN	NaN	442.861	588.644	268.522	0.501
1014	1014	0.126	0.754	4.172	1.000	217.172	380.990	269.273	0.000	0.000	0.000	0.000	-0.000	0.000	NaN	NaN	NaN	216.922	380.740	269.023	0.501
1015	1015	0.251	1.416	2.519	1.000	228.694	289.312	270.526	0.560	0.000	0.000	0.000	-90.000	-90.000	Infinity	Infinity	NaN	228.444	289.062	270.025	0.501
1016	1016	1.006	4.888	0.980	1.000	273.970	582.945	271.215	1.348	0.465	0.321	-4.463	58.539	-61.364	2.899	4.199	1.448	274.033	582.632	270.025	0.501
1017	1017	1.132	4.940	1.201	1.000	370.192	506.902	271.555	0.934	0.623	0.442	-58.837	57.146	171.082	1.498	2.112	1.410	369.719	506.484	270.526	0.501
1018	1018	6.287	18.552	0.700	1.000	388.816	587.622	272.229	2.043	1.169	0.632	-9.911	-72.594	96.315	1.748	3.233	1.850	388.756	587.642	271.528	0.668
1019	1019	0.377	2.026	1.936	1.000	228.360	290.314	271.444	0.647	0.373	0.000	0.000	45.000	-90.000	1.732	Infinity	Infinity	227.943	290.064	271.027	0.501
1020	1020	0.126	0.754	4.172	1.000	216.170	382.493	271.277	0.000	0.000	0.000	0.000	-0.000	0.000	NaN	NaN	NaN	215.920	382.243	271.027	0.501
1021	1021	0.126	0.754	4.172	1.000	439.604	520.762	271.277	0.000	0.000	0.000	0.000	-0.000	0.000	NaN	NaN	NaN	439.354	520.512	271.027	0.501
1022	1022	0.880	4.000	1.369	1.000	228.480	289.241	271.921	0.748	0.549	0.463	68.564	-10.523	40.454	1.362	1.614	1.185	227.943	288.561	271.528	0.501
1023	1023	0.377	2.026	1.936	1.000	290.815	486.028	272.112	0.647	0.373	0.000	90.000	35.264	-90.000	1.732	Infinity	Infinity	290.565	485.944	271.528	0.501
1024	1024	0.126	0.754	4.172	1.000	227.693	288.811	272.279	0.000	0.000	0.000	0.000	-0.000	0.000	NaN	NaN	NaN	227.442	288.561	272.029	0.501
1025	1025	0.377	2.026	1.936	1.000	234.706	578.207	272.446	0.647	0.373	6.355E-14	90.000	-35.264	-90.000	1.732	1.018E13	5.875E12	234.456	577.623	272.029	0.501
1026	1026	0.629	3.151	1.428	1.000	396.020	379.688	273.682	0.824	0.501	0.272	-35.152	7.493	-124.670	1.644	3.023	1.839	395.769	379.237	273.031	0.501
1027	1027	0.126	0.754	4.172	1.000	377.985	586.891	273.281	0.000	0.000	0.000	0.000	-0.000	0.000	NaN	NaN	NaN	377.734	586.640	273.031	0.501
1028	1028	0.377	2.026	1.936	1.000	263.763	172.752	274.617	0.647	0.373	0.000	90.000	-35.264	-90.000	1.732	Infinity	Infinity	263.512	172.335	274.033	0.501
1029	1029	0.126	0.754	4.172	1.000	468.661	228.694	275.786	0.000	0.000	0.000	0.000	-0.000	0.000	NaN	NaN	NaN	468.410	228.444	275.535	0.501
1030	1030	2.012	8.705	0.694	1.000	426.423	588.018	277.633	1.975	0.592	0.364	-65.093	57.954	166.257	3.334	5.419	1.625	426.329	587.642	275.535	0.501
1031	1031	0.880	4.093	1.277	1.000	468.231	228.193	276.502	0.847	0.582	0.349	90.000	2.773E-13	-67.500	1.454	2.426	1.668	467.909	227.442	276.036	0.501
1032	1032	0.629	3.059	1.561	1.000	292.118	424.675	276.588	0.661	0.501	0.340	40.391	-40.593	62.729	1.319	1.946	1.475	291.567	424.325	276.036	0.501
1033	1033	0.377	2.026	1.936	1.000	468.995	227.526	277.289	0.647	0.373	0.000	-45.000	-0.000	0.000	1.732	Infinity	Infinity	468.911	226.941	277.038	0.501
1034	1034	2.389	9.814	0.683	1.000	583.674	335.481	278.765	1.463	0.821	0.703	-65.463	45.676	-143.647	1.783	2.081	1.167	583.634	334.650	277.539	0.501
1035	1035	0.126	0.754	4.172	1.000	222.182	579.376	277.790	0.000	0.000	0.000	0.000	-0.000	0.000	NaN	NaN	NaN	221.931	579.126	277.539	0.501
1036	1036	0.126	0.754	4.172	1.000	582.883	334.400	278.291	0.000	0.000	0.000	0.000	-0.000	0.000	NaN	NaN	NaN	582.632	334.149	278.040	0.501
1037	1037	0.377	2.026	1.936	1.000	582.549	364.458	278.625	0.647	0.373	0.000	0.000	-45.000	90.000	1.732	Infinity	Infinity	582.131	364.208	278.040	0.501
1038	1038	0.251	1.416	2.519	1.000	212.162	450.125	278.541	0.560	0.000	0.000	0.000	-90.000	-90.000	Infinity	Infinity	NaN	211.912	449.874	278.040	0.501
1039	1039	0.754	3.535	1.457	1.000	221.430	579.627	278.541	0.647	0.647	0.323	-45.000	7.247E-6	125.264	1.000	2.000	2.000	221.430	579.126	278.040	0.501
1040	1040	0.126	0.754	4.172	1.000	354.439	375.981	278.792	0.000	0.000	0.000	0.000	-0.000	0.000	NaN	NaN	NaN	354.188	375.730	278.541	0.501
1041	1041	5.784	16.854	0.790	1.000	182.844	494.210	280.316	1.543	1.150	0.867	-82.906	56.963	-137.803	1.342	1.779	1.326	182.354	493.459	279.543	0.668
1042	1042	0.126	0.754	4.172	1.000	634.984	177.094	279.293	0.000	0.000	0.000	0.000	-0.000	0.000	NaN	NaN	NaN	634.734	176.844	279.042	0.501
1043	1043	0.629	3.140	1.444	1.000	635.084	176.693	280.295	0.708	0.501	0.388	-135.000	54.736	180.000	1.414	1.826	1.291	634.734	176.343	279.543	0.501
1044	1044	0.377	2.026	1.936	1.000	345.588	402.532	280.128	0.647	0.373	0.000	0.000	-45.000	90.000	1.732	Infinity	Infinity	345.171	402.282	279.543	0.501
1045	1045	1.383	5.985	1.009	1.000	400.346	327.751	281.388	1.060	0.700	0.503	-38.791	41.788	-80.162	1.514	2.105	1.391	400.278	327.136	280.545	0.501
1046	1046	0.126	0.754	4.172	1.000	451.628	343.417	280.796	0.000	0.000	0.000	0.000	-0.000	0.000	NaN	NaN	NaN	451.377	343.167	280.545	0.501
1047	1047	0.126	0.754	4.172	1.000	554.327	453.131	281.297	0.000	0.000	0.000	0.000	-0.000	0.000	NaN	NaN	NaN	554.077	452.880	281.046	0.501
1048	1048	0.126	0.754	4.172	1.000	635.986	192.123	281.798	0.000	0.000	0.000	0.000	-0.000	0.000	NaN	NaN	NaN	635.736	191.873	281.547	0.501
1049	1049	0.126	0.754	4.172	1.000	540.300	263.262	281.798	0.000	0.000	0.000	0.000	-0.000	0.000	NaN	NaN	NaN	540.050	263.011	281.547	0.501
1050	1050	0.126	0.754	4.172	1.000	222.683	327.887	281.798	0.000	0.000	0.000	0.000	-0.000	0.000	NaN	NaN	NaN	222.432	327.637	281.547	0.501
1051	1051	0.251	1.416	2.519	1.000	419.064	342.916	282.048	0.560	0.000	0.000	0.000	-90.000	-90.000	Infinity	Infinity	NaN	418.814	342.666	281.547	0.501
1052	1052	1.006	4.672	1.122	1.000	376.795	428.332	282.173	0.886	0.716	0.417	26.565	23.052	-99.973	1.238	2.122	1.715	376.231	427.831	281.547	0.501
1053	1053	0.377	2.026	1.936	1.000	554.661	452.797	281.798	0.647	0.373	0.000	45.000	-0.000	-0.000	1.732	Infinity	Infinity	554.077	452.379	281.547	0.501
1054	1054	0.503	2.635	1.563	1.000	410.673	426.579	282.800	0.792	0.485	0.000	-90.000	-0.000	-0.000	1.633	Infinity	Infinity	410.297	425.828	282.549	0.501
1055	1055	0.126	0.754	4.172	1.000	554.327	453.131	282.800	0.000	0.000	0.000	0.000	-0.000	0.000	NaN	NaN	NaN	554.077	452.880	282.549	0.501
1056	1056	0.754	3.628	1.348	1.000	283.217	270.192	283.551	0.792	0.590	0.323	90.000	20.514	57.688	1.342	2.449	1.826	283.050	269.524	283.050	0.501
1057	1057	0.251	1.416	2.519	1.000	410.047	426.329	283.301	0.560	0.000	0.000	0.000	0.000	-0.000	Infinity	Infinity	NaN	409.796	425.828	283.050	0.501
1058	1058	3.395	11.368	0.887	1.000	662.630	526.180	284.154	1.305	0.884	0.757	40.533	-33.994	-21.270	1.476	1.725	1.168	662.788	526.022	284.052	0.668
1059	1059	0.126	0.754	4.172	1.000	410.047	427.080	283.802	0.000	0.000	0.000	0.000	-0.000	0.000	NaN	NaN	NaN	409.796	426.830	283.551	0.501
1060	1060	4.275	14.634	0.659	1.000	308.246	584.504	284.848	1.495	1.328	0.545	1.623	28.679	-90.734	1.125	2.741	2.436	308.099	584.135	284.052	0.668
1061	1061	0.126	0.754	4.172	1.000	401.530	376.983	285.304	0.000	0.000	0.000	0.000	-0.000	0.000	NaN	NaN	NaN	401.280	376.732	285.054	0.501
1062	1062	1.886	8.093	0.759	1.000	317.333	472.234	285.839	1.435	0.792	0.541	-83.266	-60.049	-160.471	1.810	2.653	1.465	316.615	471.917	285.054	0.501
1063	1063	1.509	6.529	0.925	1.000	389.591	379.028	286.306	1.018	0.746	0.593	-28.947	38.272	-141.860	1.364	1.717	1.259	389.257	378.235	285.555	0.501
1064	1064	0.251	1.416	2.519	1.000	441.358	343.417	286.306	0.560	0.000	0.000	-180.000	0.000	0.000	Infinity	Infinity	NaN	440.857	343.167	286.056	0.501
1065	1065	12.070	27.790	0.768	1.000	232.160	339.519	288.832	1.863	1.372	1.242	30.363	-34.137	40.934	1.357	1.499	1.105	231.951	338.658	288.561	1.002
1066	1066	5.909	17.848	0.695	1.000	382.323	586.816	290.655	1.797	1.083	0.798	19.554	84.413	-68.590	1.660	2.253	1.358	381.742	586.640	289.563	0.668
1067	1067	0.629	3.059	1.561	1.000	301.536	398.324	290.214	0.661	0.501	0.340	-45.000	-36.093	-180.000	1.319	1.946	1.475	301.085	398.274	289.563	0.501
1068	1068	1.006	4.556	1.210	1.500	414.305	242.096	290.878	0.810	0.692	0.422	70.306	24.354	-62.785	1.170	1.921	1.642	413.804	241.970	290.064	0.501
1069	1069	0.126	0.754	4.172	1.000	110.966	255.246	290.314	0.000	0.000	0.000	0.000	-0.000	0.000	NaN	NaN	NaN	110.715	254.996	290.064	0.501
1070	1070	0.126	0.754	4.172	1.000	331.394	316.866	290.314	0.000	0.000	0.000	0.000	-0.000	0.000	NaN	NaN	NaN	331.144	316.615	290.064	0.501
1071	1071	3.269	11.567	0.781	1.000	215.900	510.396	291.046	1.305	1.077	0.664	-45.300	19.595	73.861	1.211	1.964	1.622	215.419	509.991	290.064	0.501
1072	1072	0.126	0.754	4.172	1.000	221.180	354.940	290.815	0.000	0.000	0.000	0.000	-0.000	0.000	NaN	NaN	NaN	220.929	354.689	290.565	0.501
1073	1073	0.126	0.754	4.172	1.000	395.018	451.127	291.817	0.000	0.000	0.000	0.000	-0.000	0.000	NaN	NaN	NaN	394.767	450.876	291.567	0.501
1074	1074	0.126	0.754	4.172	1.000	331.394	454.133	291.817	0.000	0.000	0.000	0.000	-0.000	0.000	NaN	NaN	NaN	331.144	453.882	291.567	0.501
1075	1075	1.760	7.638	0.786	1.500	215.454	279.221	292.891	1.194	0.837	0.529	88.927	-45.604	103.645	1.427	2.256	1.581	214.918	278.541	292.068	0.501
1076	1076	0.126	0.754	4.172	1.000	330.893	454.133	292.318	0.000	0.000	0.000	0.000	-0.000	0.000	NaN	NaN	NaN	330.643	453.882	292.068	0.501
1077	1077	0.126	0.754	4.172	1.000	279.293	582.382	293.320	0.000	0.000	0.000	0.000	-0.000	0.000	NaN	NaN	NaN	279.042	582.131	293.070	0.501
1078	1078	0.251	1.416	2.519	1.000	443.612	587.392	293.571	0.560	0.000	0.000	0.000	-90.000	-90.000	Infinity	Infinity	NaN	443.362	587.141	293.070	0.501
1079	1079	1.257	5.406	1.132	1.000	362.655	418.363	294.372	1.105	0.554	0.438	-12.368	44.412	28.713	1.995	2.519	1.263	362.705	417.812	293.571	0.501
1080	1080	1.635	6.915	0.914	1.000	352.396	414.903	294.977	1.124	0.862	0.402	-42.603	66.331	-109.877	1.303	2.794	2.144	352.184	414.305	294.071	0.501
1081	1081	0.880	4.093	1.277	1.000	279.007	582.525	294.608	0.886	0.528	0.407	21.865	14.707	-76.995	1.679	2.178	1.297	278.541	582.131	294.071	0.501
1082	1082	1.006	4.703	1.100	1.000	329.202	518.821	295.261	0.960	0.686	0.342	54.199	-8.518	-11.360	1.400	2.812	2.008	328.639	518.508	294.572	0.501
1083	1083	0.126	0.754	4.172	1.000	442.610	585.889	294.823	0.000	0.000	0.000	0.000	-0.000	0.000	NaN	NaN	NaN	442.360	585.638	294.572	0.501
1084	1084	0.126	0.754	4.172	1.000	443.111	587.893	294.823	0.000	0.000	0.000	0.000	-0.000	0.000	NaN	NaN	NaN	442.861	587.642	294.572	0.501
1085	1085	0.126	0.754	4.172	1.000	443.111	585.889	295.324	0.000	0.000	0.000	0.000	-0.000	0.000	NaN	NaN	NaN	442.861	585.638	295.073	0.501
1086	1086	2.640	10.015	0.785	1.500	351.290	534.766	297.709	1.455	0.767	0.681	-67.262	45.944	88.600	1.898	2.136	1.126	351.183	534.539	296.075	0.501
1087	1087	20.117	43.804	0.545	1.000	314.796	253.828	298.956	2.249	2.172	1.184	132.533	-56.320	0.786	1.036	1.900	1.834	314.611	253.493	298.079	1.169
1088	1088	3.143	11.844	0.673	1.000	396.961	244.144	299.091	1.706	0.858	0.693	21.269	50.988	-33.174	1.989	2.460	1.237	396.771	243.974	298.580	0.668
1089	1089	3.143	10.616	0.934	1.000	179.539	257.591	299.532	1.423	0.825	0.642	81.878	-67.459	32.442	1.726	2.218	1.285	179.349	257.500	299.582	0.668
1090	1090	3.269	11.833	0.729	1.000	449.181	392.995	299.524	1.643	0.873	0.695	-34.778	-42.200	161.468	1.881	2.363	1.256	448.872	392.763	299.582	0.668
1091	1091	5.029	14.636	0.912	1.000	172.723	401.455	299.607	1.281	1.230	0.801	-9.000	-39.877	91.042	1.042	1.599	1.535	172.335	401.280	299.582	0.835
1092	1092	0.126	0.754	4.172	1.000	285.304	290.314	298.831	0.000	0.000	0.000	0.000	-0.000	0.000	NaN	NaN	NaN	285.054	290.064	298.580	0.501
1093	1093	3.772	12.772	0.772	1.000	646.807	290.949	299.749	1.204	1.067	0.852	102.640	-39.172	122.603	1.128	1.413	1.252	646.757	291.066	299.582	0.668
1094	1094	1.383	6.066	0.969	1.000	271.550	390.509	299.696	1.086	0.784	0.366	92.540	-51.174	50.163	1.385	2.964	2.140	271.528	390.258	298.580	0.501
1095	1095	4.401	15.396	0.600	1.500	383.409	439.776	299.890	1.461	1.135	0.906	72.278	50.802	-22.140	1.288	1.612	1.252	383.245	439.354	299.582	0.668
1096	1096	0.126	0.754	4.172	1.000	344.419	469.663	298.831	0.000	0.000	0.000	0.000	-0.000	0.000	NaN	NaN	NaN	344.169	469.412	298.580	0.501
1097	1097	2.766	9.779	0.925	1.000	474.946	511.221	299.833	1.187	0.928	0.701	66.701	-40.158	75.743	1.279	1.693	1.323	474.923	510.993	299.582	0.668
1098	1098	0.251	1.416	2.519	1.000	254.495	581.881	298.831	0.560	0.000	0.000	-180.000	0.000	0.000	Infinity	Infinity	NaN	253.994	581.630	298.580	0.501
1099	1099	0.126	0.754	4.172	1.000	437.100	226.190	299.332	0.000	0.000	0.000	0.000	-0.000	0.000	NaN	NaN	NaN	436.849	225.939	299.081	0.501
1100	1100	0.377	2.026	1.936	1.000	308.015	245.728	299.666	0.647	0.373	0.000	0.000	-45.000	90.000	1.732	Infinity	Infinity	307.598	245.477	299.081	0.501
1101	1101	0.126	0.754	4.172	1.000	416.560	271.778	299.332	0.000	0.000	0.000	0.000	-0.000	0.000	NaN	NaN	NaN	416.309	271.528	299.081	0.501
1102	1102	1.257	5.365	1.158	1.000	336.905	396.771	299.833	0.998	0.661	0.369	31.655	42.574	-97.331	1.511	2.702	1.788	336.654	396.270	299.081	0.501
1103	1103	0.126	0.754	4.172	1.000	90.927	404.035	299.332	0.000	0.000	0.000	0.000	-0.000	0.000	NaN	NaN	NaN	90.676	403.785	299.081	0.501
1104	1104	0.126	0.754	4.172	1.000	290.314	432.591	299.332	0.000	0.000	0.000	0.000	-0.000	0.000	NaN	NaN	NaN	290.064	432.340	299.081	0.501
1105	1105	0.126	0.754	4.172	1.000	150.042	454.133	299.332	0.000	0.000	0.000	0.000	-0.000	0.000	NaN	NaN	NaN	149.791	453.882	299.081	0.501
1106	1106	0.126	0.754	4.172	1.000	362.955	458.641	299.332	0.000	0.000	0.000	0.000	-0.000	0.000	NaN	NaN	NaN	362.705	458.391	299.081	0.501
1107	1107	1.383	5.827	1.093	1.500	352.435	471.530	299.833	0.914	0.716	0.518	-17.630	40.515	-139.327	1.276	1.764	1.382	352.184	470.915	299.081	0.501
1108	1108	0.754	3.616	1.361	1.000	227.526	510.826	299.916	0.808	0.507	0.370	18.217	55.820	-103.454	1.595	2.186	1.370	227.442	510.492	299.081	0.501
1109	1109	0.126	0.754	4.172	1.000	364.458	121.987	299.833	0.000	0.000	0.000	0.000	-0.000	0.000	NaN	NaN	NaN	364.208	121.737	299.582	0.501
1110	1110	0.377	2.026	1.936	1.000	397.857	244.726	300.167	0.647	0.373	0.000	0.000	45.000	-90.000	1.732	Infinity	Infinity	397.773	244.475	299.582	0.501
1111	1111	0.251	1.416	2.519	1.000	276.788	250.236	300.083	0.560	0.000	0.000	0.000	-90.000	-90.000	Infinity	Infinity	NaN	276.537	249.986	299.582	0.501
1112	1112	0.126	0.754	4.172	1.000	277.289	250.737	299.833	0.000	0.000	0.000	0.000	-0.000	0.000	NaN	NaN	NaN	277.038	250.487	299.582	0.501
1113	1113	0.251	1.416	2.519	1.000	312.858	251.739	300.083	0.560	0.000	0.000	0.000	-90.000	-90.000	Infinity	Infinity	NaN	312.608	251.489	299.582	0.501
1114	1114	0.126	0.754	4.172	1.000	317.367	291.316	299.833	0.000	0.000	0.000	0.000	-0.000	0.000	NaN	NaN	NaN	317.116	291.066	299.582	0.501
1115	1115	1.383	5.448	1.338	1.000	340.457	321.648	300.060	0.896	0.585	0.515	-6.785	-6.692	134.600	1.532	1.740	1.136	339.660	321.124	299.582	0.501
1116	1116	0.126	0.754	4.172	1.000	368.967	334.901	299.833	0.000	0.000	0.000	0.000	-0.000	0.000	NaN	NaN	NaN	368.717	334.650	299.582	0.501
1117	1117	0.754	3.484	1.522	1.000	580.628	345.588	300.000	0.647	0.560	0.373	0.000	90.000	90.000	1.155	1.732	1.500	580.127	345.171	299.582	0.501
1118	1118	0.377	2.026	1.936	1.000	396.521	376.816	300.167	0.647	0.373	0.000	90.000	35.264	-90.000	1.732	Infinity	Infinity	396.270	376.732	299.582	0.501
1119	1119	0.880	4.000	1.369	1.000	280.653	383.925	300.047	0.748	0.549	0.463	-82.270	-25.352	127.637	1.362	1.614	1.185	280.545	383.245	299.582	0.501
1120	1120	0.377	2.026	1.936	1.000	171.082	401.864	300.000	0.647	0.373	0.000	-90.000	35.264	90.000	1.732	Infinity	Infinity	170.832	401.280	299.582	0.501
1121	1121	0.377	2.026	1.936	1.000	91.094	403.534	300.000	0.647	0.373	1.271E-13	-3.058E-25	45.000	-90.000	1.732	5.088E12	2.938E12	90.676	403.284	299.582	0.501
1122	1122	2.137	8.455	0.855	1.000	289.843	431.206	300.127	1.343	0.753	0.543	55.818	7.228	-4.283	1.785	2.474	1.386	289.062	430.336	299.582	0.501
1123	1123	0.126	0.754	4.172	1.000	149.040	454.634	299.833	0.000	0.000	0.000	0.000	-0.000	0.000	NaN	NaN	NaN	148.789	454.383	299.582	0.501
1124	1124	0.377	2.026	1.936	1.000	342.582	468.661	300.000	0.647	0.373	1.271E-13	-2.447E-24	45.000	-90.000	1.732	5.088E12	2.938E12	342.165	468.410	299.582	0.501
1125	1125	0.251	1.416	2.519	1.000	354.689	471.166	299.833	0.560	0.000	0.000	-180.000	0.000	0.000	Infinity	Infinity	NaN	354.188	470.915	299.582	0.501
1126	1126	0.251	1.416	2.519	1.000	358.948	471.166	300.083	0.560	0.000	0.000	0.000	-90.000	-90.000	Infinity	Infinity	NaN	358.697	470.915	299.582	0.501
1127	1127	0.126	0.754	4.172	1.000	356.443	472.168	299.833	0.000	0.000	0.000	0.000	-0.000	0.000	NaN	NaN	NaN	356.192	471.917	299.582	0.501
1128	1128	0.503	2.635	1.563	1.000	285.304	582.883	300.208	0.792	0.485	0.000	0.000	1.300E-12	-90.000	1.633	Infinity	Infinity	285.054	582.632	299.582	0.501
1129	1129	0.377	2.026	1.936	1.000	236.543	204.815	300.334	0.647	0.373	0.000	45.000	-0.000	-0.000	1.732	Infinity	Infinity	235.959	204.397	300.083	0.501
1130	1130	0.126	0.754	4.172	1.000	437.600	225.188	300.334	0.000	0.000	0.000	0.000	-0.000	0.000	NaN	NaN	NaN	437.350	224.937	300.083	0.501
1131	1131	0.126	0.754	4.172	1.000	307.848	245.227	300.334	0.000	0.000	0.000	0.000	-0.000	0.000	NaN	NaN	NaN	307.598	244.976	300.083	0.501
1132	1132	0.251	1.416	2.519	1.000	307.347	245.978	300.334	0.560	0.000	0.000	0.000	0.000	-0.000	Infinity	Infinity	NaN	307.097	245.477	300.083	0.501
1133	1133	0.251	1.416	2.519	1.000	471.667	275.035	300.334	0.560	0.000	0.000	0.000	0.000	-0.000	Infinity	Infinity	NaN	471.416	274.534	300.083	0.501
1134	1134	0.251	1.416	2.519	1.000	287.809	317.116	300.334	0.560	0.000	0.000	0.000	0.000	-0.000	Infinity	Infinity	NaN	287.559	316.615	300.083	0.501
1135	1135	0.377	2.026	1.936	1.000	580.044	346.757	300.334	0.647	0.373	0.000	45.000	-0.000	-0.000	1.732	Infinity	Infinity	579.627	346.173	300.083	0.501
1136	1136	0.126	0.754	4.172	1.000	149.040	453.632	300.334	0.000	0.000	0.000	0.000	-0.000	0.000	NaN	NaN	NaN	148.789	453.381	300.083	0.501
