Repository: confluentmedical/nitinol-design-concepts

# Volumetric characterization of inclusions from submicron CT scans

**Objective:** Characterize the density, size, shape, and orientations of inclusions in a sample of nitinol material based on submicron resolution x-ray computed tomography scan results. 

**Prerequisites:** X-ray computed tomography microscope. This study utilized a [ZEISS Xradia 520 Versa instrument at Stanford Nano Shared Facilitiess](https://snsf.stanford.edu/equipment/xsa/xct.html).

## Introduction

[Advancing Nitinol Fatigue Durability Prediction](../205-advancing-fatigue-prediction) reviews limitations of our current practice of fatigue lifetime prediction, and proposes some possibilities for advancing our predictiv

File: 210-xct-methods/image-data/scan02-lbl-morpho.tsv (part 6 of 14)
 	Label	Volume	SurfaceArea	Sphericity	EulerNumber	Elli.Center.X	Elli.Center.Y	Elli.Center.Z	Elli.R1	Elli.R2	Elli.R3	Elli.Azim	Elli.Elev	Elli.Roll	Elli.R1/R2	Elli.R1/R3	Elli.R2/R3	InscrBall.Center.X	InscrBall.Center.Y	InscrBall.Center.Z	InscrBall.Radius
1416	1416	1.006	4.754	1.065	1.000	127.686	149.854	388.067	1.289	0.436	0.358	22.187	33.079	-53.164	2.955	3.602	1.219	127.748	149.791	387.253	0.501
1417	1417	0.126	0.754	4.172	1.000	127.999	119.983	389.006	0.000	0.000	0.000	0.000	-0.000	0.000	NaN	NaN	NaN	127.748	119.733	388.755	0.501
1418	1418	0.126	0.754	4.172	1.000	303.841	334.901	389.507	0.000	0.000	0.000	0.000	-0.000	0.000	NaN	NaN	NaN	303.590	334.650	389.256	0.501
1419	1419	0.126	0.754	4.172	1.000	303.340	335.402	389.507	0.000	0.000	0.000	0.000	-0.000	0.000	NaN	NaN	NaN	303.089	335.151	389.256	0.501
1420	1420	4.778	15.438	0.702	1.000	371.116	348.032	390.456	1.591	1.086	0.799	28.080	2.941	97.366	1.464	1.990	1.359	370.720	347.676	390.258	0.668
1421	1421	0.126	0.754	4.172	1.000	521.263	322.878	390.509	0.000	0.000	0.000	0.000	-0.000	0.000	NaN	NaN	NaN	521.013	322.627	390.258	0.501
1422	1422	0.126	0.754	4.172	1.000	227.192	354.439	390.509	0.000	0.000	0.000	0.000	-0.000	0.000	NaN	NaN	NaN	226.941	354.188	390.258	0.501
1423	1423	10.059	28.983	0.470	1.000	309.088	582.150	394.260	2.969	1.420	0.656	-3.082	68.569	-84.248	2.091	4.527	2.165	308.600	582.131	393.765	0.668
1424	1424	8.550	22.743	0.703	1.000	318.236	582.735	393.706	2.424	1.099	0.789	66.625	-85.202	28.132	2.206	3.074	1.393	318.118	582.632	393.765	0.835
1425	1425	0.126	0.754	4.172	1.000	306.345	369.468	392.012	0.000	0.000	0.000	0.000	-0.000	0.000	NaN	NaN	NaN	306.095	369.218	391.761	0.501
1426	1426	0.126	0.754	4.172	1.000	177.595	118.480	393.014	0.000	0.000	0.000	0.000	-0.000	0.000	NaN	NaN	NaN	177.345	118.230	392.763	0.501
1427	1427	0.629	3.059	1.561	1.000	457.239	228.995	393.715	0.661	0.501	0.340	49.609	31.212	-62.729	1.319	1.946	1.475	456.888	228.444	393.264	0.501
1428	1428	0.126	0.754	4.172	1.000	129.001	120.484	394.016	0.000	0.000	0.000	0.000	-0.000	0.000	NaN	NaN	NaN	128.750	120.234	393.765	0.501
1429	1429	0.126	0.754	4.172	1.000	211.160	181.603	394.016	0.000	0.000	0.000	0.000	-0.000	0.000	NaN	NaN	NaN	210.910	181.352	393.765	0.501
1430	1430	4.401	14.231	0.760	1.500	128.915	119.468	395.290	1.530	1.040	0.738	59.043	11.682	-14.225	1.472	2.074	1.409	128.750	119.733	394.767	0.668
1431	1431	0.126	0.754	4.172	1.000	523.768	233.704	394.517	0.000	0.000	0.000	0.000	-0.000	0.000	NaN	NaN	NaN	523.517	233.454	394.266	0.501
1432	1432	0.126	0.754	4.172	1.000	510.242	309.351	394.517	0.000	0.000	0.000	0.000	-0.000	0.000	NaN	NaN	NaN	509.991	309.101	394.266	0.501
1433	1433	0.503	2.688	1.474	1.000	130.504	121.110	395.143	0.970	0.396	0.000	90.000	-17.548	-90.000	2.449	Infinity	Infinity	130.253	120.234	394.767	0.501
1434	1434	0.126	0.754	4.172	1.000	509.741	309.351	395.018	0.000	0.000	0.000	0.000	-0.000	0.000	NaN	NaN	NaN	509.490	309.101	394.767	0.501
1435	1435	0.126	0.754	4.172	1.000	408.043	395.018	395.018	0.000	0.000	0.000	0.000	-0.000	0.000	NaN	NaN	NaN	407.793	394.767	394.767	0.501
1436	1436	0.251	1.416	2.519	1.000	347.676	487.197	395.018	0.560	0.000	0.000	-180.000	0.000	0.000	Infinity	Infinity	NaN	347.175	486.946	394.767	0.501
1437	1437	0.503	2.543	1.739	1.000	377.734	357.445	396.270	0.560	0.560	0.000	-180.000	0.000	90.000	1.000	Infinity	Infinity	377.233	357.194	395.769	0.501
1438	1438	1.132	5.178	1.043	1.000	269.607	411.828	396.354	1.076	0.528	0.516	-86.976	13.203	-153.276	2.038	2.085	1.023	269.023	411.299	395.769	0.501
1439	1439	0.126	0.754	4.172	1.000	323.378	204.648	397.022	0.000	0.000	0.000	0.000	-0.000	0.000	NaN	NaN	NaN	323.128	204.397	396.771	0.501
1440	1440	0.126	0.754	4.172	1.000	172.084	354.940	397.022	0.000	0.000	0.000	0.000	-0.000	0.000	NaN	NaN	NaN	171.834	354.689	396.771	0.501
1441	1441	0.126	0.754	4.172	1.000	127.999	118.480	397.523	0.000	0.000	0.000	0.000	-0.000	0.000	NaN	NaN	NaN	127.748	118.230	397.272	0.501
1442	1442	0.126	0.754	4.172	1.000	322.878	205.149	397.523	0.000	0.000	0.000	0.000	-0.000	0.000	NaN	NaN	NaN	322.627	204.898	397.272	0.501
1443	1443	0.126	0.754	4.172	1.000	128.500	119.482	398.023	0.000	0.000	0.000	0.000	-0.000	0.000	NaN	NaN	NaN	128.249	119.232	397.773	0.501
1444	1444	0.126	0.754	4.172	1.000	378.987	282.800	398.524	0.000	0.000	0.000	0.000	-0.000	0.000	NaN	NaN	NaN	378.736	282.549	398.274	0.501
1445	1445	3.898	12.507	0.878	1.000	406.088	299.687	399.623	1.317	1.006	0.755	-88.919	56.804	39.822	1.310	1.744	1.332	405.789	299.582	399.276	0.668
1446	1446	0.251	1.416	2.519	1.000	213.164	368.466	398.775	0.560	0.000	0.000	0.000	-90.000	-90.000	Infinity	Infinity	NaN	212.914	368.216	398.274	0.501
1447	1447	0.377	2.078	1.793	1.000	127.999	103.451	399.526	0.915	0.000	0.000	0.000	-90.000	90.000	Infinity	Infinity	NaN	127.748	103.201	398.775	0.501
1448	1448	0.126	0.754	4.172	1.000	126.997	119.482	399.025	0.000	0.000	0.000	0.000	-0.000	0.000	NaN	NaN	NaN	126.746	119.232	398.775	0.501
1449	1449	0.126	0.754	4.172	1.000	553.826	196.131	399.526	0.000	0.000	0.000	0.000	-0.000	0.000	NaN	NaN	NaN	553.576	195.881	399.276	0.501
1450	1450	0.377	2.026	1.936	1.000	553.158	196.966	399.526	0.647	0.373	0.000	-45.000	-0.000	0.000	1.732	Infinity	Infinity	553.075	196.382	399.276	0.501
1451	1451	0.126	0.754	4.172	1.000	438.602	363.957	399.526	0.000	0.000	0.000	0.000	-0.000	0.000	NaN	NaN	NaN	438.352	363.707	399.276	0.501
1452	1452	0.126	0.754	4.172	1.000	428.082	406.540	399.526	0.000	0.000	0.000	0.000	-0.000	0.000	NaN	NaN	NaN	427.831	406.290	399.276	0.501
1453	1453	1.383	5.550	1.265	1.000	329.345	472.942	400.073	0.824	0.676	0.545	-15.769	44.440	-101.079	1.219	1.513	1.241	329.140	472.418	399.276	0.501
1454	1454	0.126	0.754	4.172	1.000	552.824	196.131	400.027	0.000	0.000	0.000	0.000	-0.000	0.000	NaN	NaN	NaN	552.574	195.881	399.777	0.501
1455	1455	0.126	0.754	4.172	1.000	553.826	196.632	400.027	0.000	0.000	0.000	0.000	-0.000	0.000	NaN	NaN	NaN	553.576	196.382	399.777	0.501
1456	1456	0.126	0.754	4.172	1.000	378.987	281.798	400.027	0.000	0.000	0.000	0.000	-0.000	0.000	NaN	NaN	NaN	378.736	281.547	399.777	0.501
1457	1457	0.126	0.754	4.172	1.000	638.992	347.926	400.027	0.000	0.000	0.000	0.000	-0.000	0.000	NaN	NaN	NaN	638.741	347.676	399.777	0.501
1458	1458	0.126	0.754	4.172	1.000	428.082	407.041	400.027	0.000	0.000	0.000	0.000	-0.000	0.000	NaN	NaN	NaN	427.831	406.791	399.777	0.501
1459	1459	0.126	0.754	4.172	1.000	549.819	196.131	400.528	0.000	0.000	0.000	0.000	-0.000	0.000	NaN	NaN	NaN	549.568	195.881	400.278	0.501
1460	1460	0.126	0.754	4.172	1.000	553.325	196.131	400.528	0.000	0.000	0.000	0.000	-0.000	0.000	NaN	NaN	NaN	553.075	195.881	400.278	0.501
1461	1461	0.126	0.754	4.172	1.000	549.318	196.632	400.528	0.000	0.000	0.000	0.000	-0.000	0.000	NaN	NaN	NaN	549.067	196.382	400.278	0.501
1462	1462	0.503	2.635	1.563	1.000	554.077	197.133	401.029	0.906	0.346	0.000	0.000	-58.283	90.000	2.618	Infinity	Infinity	553.576	196.883	400.278	0.501
1463	1463	16.722	39.751	0.504	0.000	551.118	196.165	402.238	2.257	1.668	1.366	-28.319	-19.916	127.539	1.353	1.652	1.221	550.570	195.881	401.781	1.169
1464	1464	0.126	0.754	4.172	1.000	545.811	433.593	401.029	0.000	0.000	0.000	0.000	-0.000	0.000	NaN	NaN	NaN	545.560	433.342	400.779	0.501
1465	1465	2.389	9.798	0.686	1.500	546.417	433.988	401.979	1.402	0.944	0.564	63.372	60.779	-9.158	1.485	2.485	1.673	546.562	434.344	400.779	0.501
1466	1466	0.126	0.754	4.172	1.000	553.325	197.133	401.530	0.000	0.000	0.000	0.000	-0.000	0.000	NaN	NaN	NaN	553.075	196.883	401.280	0.501
1467	1467	0.126	0.754	4.172	1.000	553.826	197.634	401.530	0.000	0.000	0.000	0.000	-0.000	0.000	NaN	NaN	NaN	553.576	197.384	401.280	0.501
1468	1468	0.126	0.754	4.172	1.000	546.813	433.092	401.530	0.000	0.000	0.000	0.000	-0.000	0.000	NaN	NaN	NaN	546.562	432.841	401.280	0.501
1469	1469	0.377	2.026	1.936	1.000	553.158	197.801	402.031	0.647	0.373	1.271E-13	45.000	-7.377E-25	1.565E-24	1.732	5.088E12	2.938E12	552.574	197.384	401.781	0.501
1470	1470	0.126	0.754	4.172	1.000	530.281	585.388	402.532	0.000	0.000	0.000	0.000	-0.000	0.000	NaN	NaN	NaN	530.030	585.137	402.282	0.501
1471	1471	0.629	3.140	1.444	1.000	531.283	585.488	402.933	0.708	0.501	0.388	-1.857E-12	-1.857E-12	135.000	1.414	1.826	1.291	531.032	585.137	402.282	0.501
1472	1472	0.126	0.754	4.172	1.000	532.284	585.889	402.532	0.000	0.000	0.000	0.000	-0.000	0.000	NaN	NaN	NaN	532.034	585.638	402.282	0.501
1473	1473	0.126	0.754	4.172	1.000	98.441	369.969	403.033	0.000	0.000	0.000	0.000	-0.000	0.000	NaN	NaN	NaN	98.191	369.719	402.783	0.501
1474	1474	0.251	1.416	2.519	1.000	551.572	197.634	403.534	0.560	0.000	0.000	-180.000	0.000	0.000	Infinity	Infinity	NaN	551.071	197.384	403.284	0.501
1475	1475	0.126	0.754	4.172	1.000	223.685	373.476	403.534	0.000	0.000	0.000	0.000	-0.000	0.000	NaN	NaN	NaN	223.434	373.225	403.284	0.501
1476	1476	0.126	0.754	4.172	1.000	223.184	373.476	404.035	0.000	0.000	0.000	0.000	-0.000	0.000	NaN	NaN	NaN	222.933	373.225	403.785	0.501
1477	1477	0.377	2.026	1.936	1.000	223.518	373.977	404.369	0.647	0.373	1.271E-13	-6.116E-25	45.000	90.000	1.732	5.088E12	2.938E12	223.434	373.726	403.785	0.501
1478	1478	2.137	8.032	0.997	1.000	595.672	359.773	405.361	1.220	0.749	0.559	85.239	-44.692	-92.194	1.629	2.185	1.341	595.157	359.198	404.286	0.501
1479	1479	0.126	0.754	4.172	1.000	258.753	373.476	404.536	0.000	0.000	0.000	0.000	-0.000	0.000	NaN	NaN	NaN	258.502	373.225	404.286	0.501
1480	1480	2.640	11.824	0.477	1.000	351.839	583.408	407.041	2.474	0.805	0.237	-8.415	-85.971	99.876	3.072	10.459	3.404	351.183	583.133	404.787	0.501
1481	1481	0.126	0.754	4.172	1.000	259.254	372.975	405.538	0.000	0.000	0.000	0.000	-0.000	0.000	NaN	NaN	NaN	259.003	372.724	405.288	0.501
1482	1482	0.126	0.754	4.172	1.000	257.751	440.606	405.538	0.000	0.000	0.000	0.000	-0.000	0.000	NaN	NaN	NaN	257.500	440.356	405.288	0.501
1483	1483	0.126	0.754	4.172	1.000	258.252	441.107	405.538	0.000	0.000	0.000	0.000	-0.000	0.000	NaN	NaN	NaN	258.001	440.857	405.288	0.501
1484	1484	0.126	0.754	4.172	1.000	249.234	229.195	407.041	0.000	0.000	0.000	0.000	-0.000	0.000	NaN	NaN	NaN	248.984	228.945	406.791	0.501
1485	1485	0.126	0.754	4.172	1.000	249.735	229.195	407.542	0.000	0.000	0.000	0.000	-0.000	0.000	NaN	NaN	NaN	249.485	228.945	407.292	0.501
1486	1486	4.652	15.180	0.700	1.000	507.006	231.416	409.031	1.718	1.170	0.579	26.325	66.864	-59.069	1.469	2.969	2.021	506.484	230.949	409.295	0.668
1487	1487	0.251	1.416	2.519	1.000	481.436	311.856	407.542	0.560	0.000	0.000	-180.000	0.000	0.000	Infinity	Infinity	NaN	480.935	311.606	407.292	0.501
1488	1488	0.754	3.616	1.361	1.000	312.441	440.523	407.709	0.808	0.507	0.370	82.547	22.969	56.911	1.595	2.186	1.370	312.107	439.855	407.292	0.501
1489	1489	0.377	2.026	1.936	1.000	379.989	218.508	408.377	0.647	0.373	0.000	-90.000	-35.264	90.000	1.732	Infinity	Infinity	379.738	218.425	407.792	0.501
1490	1490	0.126	0.754	4.172	1.000	343.417	251.739	408.544	0.000	0.000	0.000	0.000	-0.000	0.000	NaN	NaN	NaN	343.167	251.489	408.293	0.501
1491	1491	0.126	0.754	4.172	1.000	313.359	339.410	408.544	0.000	0.000	0.000	0.000	-0.000	0.000	NaN	NaN	NaN	313.109	339.159	408.293	0.501
1492	1492	0.126	0.754	4.172	1.000	311.856	230.197	409.045	0.000	0.000	0.000	0.000	-0.000	0.000	NaN	NaN	NaN	311.606	229.947	408.794	0.501
1493	1493	1.886	7.169	1.092	1.000	312.056	231.333	409.646	1.001	0.725	0.625	69.122	8.317	-93.536	1.380	1.601	1.160	311.606	230.949	409.295	0.668
1494	1494	0.126	0.754	4.172	1.000	342.916	251.739	409.045	0.000	0.000	0.000	0.000	-0.000	0.000	NaN	NaN	NaN	342.666	251.489	408.794	0.501
1495	1495	0.126	0.754	4.172	1.000	392.513	293.320	409.045	0.000	0.000	0.000	0.000	-0.000	0.000	NaN	NaN	NaN	392.262	293.070	408.794	0.501
1496	1496	0.629	3.204	1.359	1.000	278.692	293.621	409.446	0.986	0.374	0.305	-59.724	-64.243	171.589	2.636	3.232	1.226	278.040	293.571	408.794	0.501
1497	1497	0.126	0.754	4.172	1.000	279.293	294.322	409.045	0.000	0.000	0.000	0.000	-0.000	0.000	NaN	NaN	NaN	279.042	294.072	408.794	0.501
1498	1498	0.126	0.754	4.172	1.000	472.669	274.283	409.546	0.000	0.000	0.000	0.000	-0.000	0.000	NaN	NaN	NaN	472.418	274.033	409.295	0.501
1499	1499	0.251	1.416	2.519	1.000	326.885	280.796	409.796	0.560	0.000	0.000	0.000	-90.000	-90.000	Infinity	Infinity	NaN	326.635	280.545	409.295	0.501
1500	1500	0.251	1.416	2.519	1.000	278.291	294.573	409.546	0.560	0.000	0.000	0.000	0.000	-0.000	Infinity	Infinity	NaN	278.040	294.072	409.295	0.501
1501	1501	0.126	0.754	4.172	1.000	278.792	293.821	410.548	0.000	0.000	0.000	0.000	-0.000	0.000	NaN	NaN	NaN	278.541	293.571	410.297	0.501
1502	1502	0.126	0.754	4.172	1.000	329.891	582.382	412.051	0.000	0.000	0.000	0.000	-0.000	0.000	NaN	NaN	NaN	329.641	582.131	411.800	0.501
1503	1503	0.503	2.583	1.661	1.000	329.014	159.184	412.927	0.560	0.560	0.280	-45.000	7.256E-6	54.736	1.000	2.000	2.000	328.639	158.809	412.301	0.501
1504	1504	1.760	6.967	1.036	1.000	478.609	374.013	413.017	1.020	0.732	0.599	48.427	37.357	104.359	1.393	1.703	1.222	477.929	373.726	412.301	0.501
1505	1505	0.126	0.754	4.172	1.000	438.101	449.123	412.552	0.000	0.000	0.000	0.000	-0.000	0.000	NaN	NaN	NaN	437.851	448.872	412.301	0.501
1506	1506	3.772	14.420	0.537	1.000	367.264	584.002	414.689	2.393	0.825	0.469	-1.386	73.270	-96.993	2.902	5.105	1.759	367.214	583.634	412.301	0.501
1507	1507	0.126	0.754	4.172	1.000	305.343	530.782	413.053	0.000	0.000	0.000	0.000	-0.000	0.000	NaN	NaN	NaN	305.093	530.531	412.802	0.501
1508	1508	0.126	0.754	4.172	1.000	306.345	530.782	413.053	0.000	0.000	0.000	0.000	-0.000	0.000	NaN	NaN	NaN	306.095	530.531	412.802	0.501
1509	1509	0.126	0.754	4.172	1.000	306.345	530.281	413.554	0.000	0.000	0.000	0.000	-0.000	0.000	NaN	NaN	NaN	306.095	530.030	413.303	0.501
1510	1510	0.126	0.754	4.172	1.000	305.844	530.782	413.554	0.000	0.000	0.000	0.000	-0.000	0.000	NaN	NaN	NaN	305.594	530.531	413.303	0.501
1511	1511	0.126	0.754	4.172	1.000	374.478	583.885	413.554	0.000	0.000	0.000	0.000	-0.000	0.000	NaN	NaN	NaN	374.227	583.634	413.303	0.501
1512	1512	0.126	0.754	4.172	1.000	374.979	584.386	413.554	0.000	0.000	0.000	0.000	-0.000	0.000	NaN	NaN	NaN	374.728	584.135	413.303	0.501
1513	1513	0.126	0.754	4.172	1.000	305.844	530.281	414.055	0.000	0.000	0.000	0.000	-0.000	0.000	NaN	NaN	NaN	305.594	530.030	413.804	0.501
1514	1514	0.126	0.754	4.172	1.000	471.166	376.482	414.556	0.000	0.000	0.000	0.000	-0.000	0.000	NaN	NaN	NaN	470.915	376.231	414.305	0.501
1515	1515	3.772	12.258	0.874	1.000	282.098	445.850	415.424	1.243	0.922	0.899	-26.307	-11.067	-173.830	1.349	1.383	1.026	282.048	445.366	415.307	0.668
1516	1516	3.269	11.782	0.739	1.000	459.335	585.619	415.635	1.825	0.796	0.532	10.925	60.156	-85.225	2.294	3.432	1.496	459.393	585.137	414.305	0.501
1517	1517	0.126	0.754	4.172	1.000	388.004	584.386	415.057	0.000	0.000	0.000	0.000	-0.000	0.000	NaN	NaN	NaN	387.754	584.135	414.806	0.501
1518	1518	28.415	63.584	0.355	1.000	662.351	458.045	418.750	4.173	2.141	0.956	68.806	27.667	-90.001	1.949	4.366	2.240	662.287	458.391	417.812	1.169
1519	1519	0.126	0.754	4.172	1.000	662.538	460.645	416.059	0.000	0.000	0.000	0.000	-0.000	0.000	NaN	NaN	NaN	662.287	460.395	415.808	0.501
1520	1520	2.766	11.628	0.550	1.000	371.859	300.493	417.812	1.525	0.941	0.822	-48.280	-74.544	125.742	1.621	1.856	1.144	371.221	300.083	416.309	0.501
1521	1521	0.126	0.754	4.172	1.000	662.538	461.146	416.560	0.000	0.000	0.000	0.000	-0.000	0.000	NaN	NaN	NaN	662.287	460.896	416.309	0.501
1522	1522	0.503	2.543	1.739	1.000	437.350	584.887	416.810	0.560	0.560	0.000	-180.000	0.000	90.000	1.000	Infinity	Infinity	436.849	584.636	416.309	0.501
1523	1523	0.126	0.754	4.172	1.000	370.971	300.334	417.060	0.000	0.000	0.000	0.000	-0.000	0.000	NaN	NaN	NaN	370.720	300.083	416.810	0.501
1524	1524	7.670	21.402	0.679	1.000	261.488	579.146	419.130	1.926	1.216	0.873	66.163	79.047	-13.154	1.584	2.207	1.393	261.007	579.126	418.814	0.835
1525	1525	4.149	13.052	0.876	1.000	335.705	580.560	418.776	1.546	0.902	0.763	9.455	-50.675	47.371	1.713	2.026	1.183	335.151	580.127	417.812	0.668
1526	1526	0.126	0.754	4.172	1.000	155.051	116.977	418.062	0.000	0.000	0.000	0.000	-0.000	0.000	NaN	NaN	NaN	154.801	116.727	417.812	0.501
1527	1527	0.126	0.754	4.172	1.000	351.934	332.897	418.062	0.000	0.000	0.000	0.000	-0.000	0.000	NaN	NaN	NaN	351.683	332.646	417.812	0.501
1528	1528	2.640	8.879	1.126	1.000	519.331	391.058	418.492	1.092	0.812	0.691	60.423	-43.342	0.069	1.345	1.581	1.176	519.009	390.759	418.313	0.668
1529	1529	0.126	0.754	4.172	1.000	520.261	391.511	418.062	0.000	0.000	0.000	0.000	-0.000	0.000	NaN	NaN	NaN	520.011	391.260	417.812	0.501
1530	1530	2.012	8.175	0.838	1.000	572.425	584.073	418.845	1.488	0.664	0.531	-3.574	-60.991	78.025	2.241	2.803	1.251	571.611	583.634	417.812	0.501
1531	1531	0.126	0.754	4.172	1.000	425.076	583.384	418.563	0.000	0.000	0.000	0.000	-0.000	0.000	NaN	NaN	NaN	424.826	583.133	418.313	0.501
1532	1532	0.251	1.416	2.519	1.000	286.807	269.273	419.315	0.560	0.000	0.000	0.000	-90.000	-90.000	Infinity	Infinity	NaN	286.557	269.023	418.814	0.501
1533	1533	0.251	1.416	2.519	1.000	425.327	582.883	419.064	0.560	0.000	0.000	-180.000	0.000	0.000	Infinity	Infinity	NaN	424.826	582.632	418.814	0.501
1534	1534	0.126	0.754	4.172	1.000	289.813	241.219	420.567	0.000	0.000	0.000	0.000	-0.000	0.000	NaN	NaN	NaN	289.563	240.968	420.317	0.501
1535	1535	0.126	0.754	4.172	1.000	290.815	241.219	420.567	0.000	0.000	0.000	0.000	-0.000	0.000	NaN	NaN	NaN	290.565	240.968	420.317	0.501
1536	1536	1.760	7.355	0.881	1.000	169.902	401.745	421.498	1.386	0.635	0.467	-48.145	-77.702	137.718	2.180	2.967	1.361	169.329	401.781	420.317	0.501
1537	1537	0.126	0.754	4.172	1.000	457.138	348.928	421.569	0.000	0.000	0.000	0.000	-0.000	0.000	NaN	NaN	NaN	456.888	348.678	421.319	0.501
1538	1538	0.629	3.151	1.428	1.000	240.517	478.280	422.070	0.824	0.501	0.272	11.863	-41.643	135.654	1.644	3.023	1.839	239.966	477.929	421.319	0.501
1539	1539	7.795	21.808	0.663	1.000	314.644	581.792	423.969	2.368	1.086	0.741	-24.957	68.104	-100.273	2.180	3.196	1.466	314.110	581.630	423.824	0.835
1540	1540	0.503	2.543	1.739	1.000	157.556	419.315	422.822	0.560	0.560	0.000	-90.000	0.000	90.000	1.000	Infinity	Infinity	157.306	418.814	422.321	0.501
1541	1541	0.126	0.754	4.172	1.000	480.684	318.870	423.072	0.000	0.000	0.000	0.000	-0.000	0.000	NaN	NaN	NaN	480.434	318.619	422.822	0.501
1542	1542	0.126	0.754	4.172	1.000	392.012	584.386	423.072	0.000	0.000	0.000	0.000	-0.000	0.000	NaN	NaN	NaN	391.761	584.135	422.822	0.501
1543	1543	0.251	1.416	2.519	1.000	480.183	318.619	423.573	0.560	0.000	0.000	0.000	0.000	-0.000	Infinity	Infinity	NaN	479.933	318.118	423.323	0.501
1544	1544	3.269	11.975	0.704	1.000	146.939	399.141	424.960	1.441	0.902	0.742	-31.736	-17.396	113.721	1.598	1.943	1.215	147.286	398.775	424.826	0.668
1545	1545	0.880	4.184	1.196	1.000	226.977	465.226	424.647	0.847	0.740	0.259	45.000	-43.790	-15.741	1.144	3.270	2.857	226.440	464.904	423.824	0.501
1546	1546	0.251	1.416	2.519	1.000	379.989	579.126	424.074	0.560	0.000	0.000	0.000	0.000	-0.000	Infinity	Infinity	NaN	379.738	578.625	423.824	0.501
1547	1547	0.251	1.416	2.519	1.000	125.995	115.975	424.826	0.560	0.000	0.000	0.000	-90.000	-90.000	Infinity	Infinity	NaN	125.744	115.725	424.325	0.501
1548	1548	0.377	2.026	1.936	1.000	379.655	579.376	424.909	0.647	0.373	0.000	0.000	-45.000	90.000	1.732	Infinity	Infinity	379.237	579.126	424.325	0.501
1549	1549	0.377	2.026	1.936	1.000	126.496	116.309	425.410	0.647	0.373	0.000	90.000	35.264	-90.000	1.732	Infinity	Infinity	126.245	116.226	424.826	0.501
1550	1550	0.126	0.754	4.172	1.000	290.815	430.587	425.076	0.000	0.000	0.000	0.000	-0.000	0.000	NaN	NaN	NaN	290.565	430.336	424.826	0.501
1551	1551	0.126	0.754	4.172	1.000	228.193	465.154	425.076	0.000	0.000	0.000	0.000	-0.000	0.000	NaN	NaN	NaN	227.943	464.904	424.826	0.501
1552	1552	0.126	0.754	4.172	1.000	126.997	116.977	425.577	0.000	0.000	0.000	0.000	-0.000	0.000	NaN	NaN	NaN	126.746	116.727	425.327	0.501
1553	1553	0.126	0.754	4.172	1.000	132.508	116.977	425.577	0.000	0.000	0.000	0.000	-0.000	0.000	NaN	NaN	NaN	132.257	116.727	425.327	0.501
1554	1554	0.377	2.026	1.936	1.000	126.830	115.975	426.412	0.647	0.373	3.178E-14	0.000	45.000	-90.000	1.732	2.035E13	1.175E13	126.746	115.725	425.828	0.501
1555	1555	0.251	1.416	2.519	1.000	357.445	387.754	426.078	0.560	0.000	0.000	0.000	0.000	-0.000	Infinity	Infinity	NaN	357.194	387.253	425.828	0.501
1556	1556	0.251	1.416	2.519	1.000	357.946	387.754	426.579	0.560	0.000	0.000	0.000	0.000	-0.000	Infinity	Infinity	NaN	357.695	387.253	426.328	0.501
1557	1557	8.047	19.330	1.014	1.000	658.272	455.299	427.737	1.414	1.254	1.099	-32.655	-44.221	-55.004	1.128	1.287	1.140	657.778	454.884	427.330	1.002
1558	1558	2.012	7.421	1.120	1.000	664.729	474.610	427.268	0.982	0.783	0.635	79.980	18.281	116.416	1.254	1.545	1.232	664.291	474.422	426.328	0.501
1559	1559	0.251	1.416	2.519	1.000	139.772	116.977	427.080	0.560	0.000	0.000	-180.000	0.000	0.000	Infinity	Infinity	NaN	139.271	116.727	426.829	0.501
1560	1560	0.126	0.754	4.172	1.000	125.494	116.977	427.581	0.000	0.000	0.000	0.000	-0.000	0.000	NaN	NaN	NaN	125.243	116.727	427.330	0.501
1561	1561	1.006	4.846	1.006	1.000	129.126	116.977	428.395	1.059	0.741	0.337	-91.961	44.903	-123.519	1.428	3.143	2.200	128.750	116.727	427.330	0.501
1562	1562	0.126	0.754	4.172	1.000	129.502	117.478	427.581	0.000	0.000	0.000	0.000	-0.000	0.000	NaN	NaN	NaN	129.251	117.228	427.330	0.501
1563	1563	0.251	1.416	2.519	1.000	158.057	164.820	427.581	0.560	0.000	0.000	0.000	0.000	-0.000	Infinity	Infinity	NaN	157.807	164.319	427.330	0.501
1564	1564	0.126	0.754	4.172	1.000	275.786	326.384	427.581	0.000	0.000	0.000	0.000	-0.000	0.000	NaN	NaN	NaN	275.536	326.134	427.330	0.501
1565	1565	0.251	1.416	2.519	1.000	357.194	387.503	427.581	0.560	0.000	0.000	-180.000	0.000	0.000	Infinity	Infinity	NaN	356.693	387.253	427.330	0.501
1566	1566	1.760	6.995	1.024	1.000	339.553	454.956	428.547	0.920	0.790	0.642	26.217	-35.263	15.005	1.164	1.433	1.231	338.658	454.383	427.831	0.501
1567	1567	0.126	0.754	4.172	1.000	340.412	455.636	428.082	0.000	0.000	0.000	0.000	-0.000	0.000	NaN	NaN	NaN	340.161	455.385	427.831	0.501
1568	1568	0.754	3.866	1.114	1.000	128.750	116.393	429.501	1.297	0.361	0.323	-25.520	-43.210	138.563	3.598	4.011	1.115	128.249	116.226	428.332	0.501
1569	1569	0.126	0.754	4.172	1.000	130.003	117.478	428.583	0.000	0.000	0.000	0.000	-0.000	0.000	NaN	NaN	NaN	129.752	117.228	428.332	0.501
1570	1570	2.012	8.889	0.652	1.000	246.291	367.652	429.115	1.417	0.888	0.613	-26.489	-3.359	118.061	1.596	2.313	1.449	246.479	367.214	428.332	0.501
1571	1571	0.126	0.754	4.172	1.000	130.504	116.476	429.084	0.000	0.000	0.000	0.000	-0.000	0.000	NaN	NaN	NaN	130.253	116.226	428.833	0.501
1572	1572	0.126	0.754	4.172	1.000	140.022	116.977	429.084	0.000	0.000	0.000	0.000	-0.000	0.000	NaN	NaN	NaN	139.772	116.727	428.833	0.501
1573	1573	0.629	3.204	1.359	1.000	448.722	293.921	429.485	0.883	0.454	0.344	19.630	-6.438	67.986	1.946	2.571	1.321	448.371	293.571	428.833	0.501
1574	1574	0.126	0.754	4.172	1.000	241.219	305.844	429.084	0.000	0.000	0.000	0.000	-0.000	0.000	NaN	NaN	NaN	240.968	305.594	428.833	0.501
1575	1575	0.377	2.026	1.936	1.000	424.575	397.857	429.251	0.647	0.373	0.000	-90.000	35.264	-90.000	1.732	Infinity	Infinity	424.325	397.272	428.833	0.501
1576	1576	0.126	0.754	4.172	1.000	137.016	116.977	429.585	0.000	0.000	0.000	0.000	-0.000	0.000	NaN	NaN	NaN	136.766	116.727	429.334	0.501
1577	1577	0.126	0.754	4.172	1.000	139.020	116.977	429.585	0.000	0.000	0.000	0.000	-0.000	0.000	NaN	NaN	NaN	138.770	116.727	429.334	0.501
1578	1578	0.126	0.754	4.172	1.000	137.517	117.979	429.585	0.000	0.000	0.000	0.000	-0.000	0.000	NaN	NaN	NaN	137.267	117.729	429.334	0.501
1579	1579	0.377	2.026	1.936	1.000	335.402	290.648	429.752	0.647	0.373	0.000	90.000	-35.264	-90.000	1.732	Infinity	Infinity	335.151	290.064	429.334	0.501
1580	1580	0.251	1.416	2.519	1.000	133.009	116.977	430.336	0.560	0.000	0.000	0.000	-90.000	-90.000	Infinity	Infinity	NaN	132.758	116.727	429.835	0.501
1581	1581	0.629	3.153	1.426	1.000	138.118	117.178	430.086	0.868	0.501	0.000	18.435	-0.000	-0.000	1.732	Infinity	Infinity	137.267	116.727	429.835	0.501
1582	1582	1.006	4.806	1.031	1.000	141.337	117.040	430.837	0.982	0.776	0.347	-21.154	75.979	-119.614	1.265	2.827	2.234	140.774	116.727	429.835	0.501
1583	1583	0.126	0.754	4.172	1.000	499.721	284.303	430.086	0.000	0.000	0.000	0.000	-0.000	0.000	NaN	NaN	NaN	499.471	284.052	429.835	0.501
1584	1584	0.126	0.754	4.172	1.000	326.384	359.449	430.086	0.000	0.000	0.000	0.000	-0.000	0.000	NaN	NaN	NaN	326.134	359.198	429.835	0.501
1585	1585	0.126	0.754	4.172	1.000	246.730	367.965	430.086	0.000	0.000	0.000	0.000	-0.000	0.000	NaN	NaN	NaN	246.479	367.715	429.835	0.501
1586	1586	1.383	5.776	1.123	1.000	384.771	420.567	430.587	1.030	0.585	0.526	-73.086	34.656	78.128	1.761	1.959	1.113	384.247	419.816	429.835	0.501
1587	1587	0.126	0.754	4.172	1.000	309.852	421.569	430.086	0.000	0.000	0.000	0.000	-0.000	0.000	NaN	NaN	NaN	309.602	421.319	429.835	0.501
1588	1588	0.126	0.754	4.172	1.000	309.351	422.571	430.587	0.000	0.000	0.000	0.000	-0.000	0.000	NaN	NaN	NaN	309.101	422.321	430.336	0.501
1589	1589	0.126	0.754	4.172	1.000	137.016	117.979	431.088	0.000	0.000	0.000	0.000	-0.000	0.000	NaN	NaN	NaN	136.766	117.729	430.837	0.501
1590	1590	0.126	0.754	4.172	1.000	281.798	352.435	431.589	0.000	0.000	0.000	0.000	-0.000	0.000	NaN	NaN	NaN	281.547	352.184	431.338	0.501
1591	1591	0.126	0.754	4.172	1.000	142.026	116.977	432.090	0.000	0.000	0.000	0.000	-0.000	0.000	NaN	NaN	NaN	141.776	116.727	431.839	0.501
1592	1592	0.377	2.026	1.936	1.000	565.516	241.219	432.424	0.647	0.373	0.000	0.000	-45.000	90.000	1.732	Infinity	Infinity	565.098	240.968	431.839	0.501
1593	1593	0.377	2.078	1.793	1.000	417.562	330.392	432.591	0.915	0.000	0.000	0.000	-90.000	-90.000	Infinity	Infinity	NaN	417.311	330.142	431.839	0.501
1594	1594	5.406	16.495	0.737	1.000	282.660	353.414	433.418	1.321	1.251	0.951	19.724	59.643	-75.947	1.056	1.389	1.315	283.050	353.186	432.841	0.668
1595	1595	0.251	1.416	2.519	1.000	331.645	478.680	432.090	0.560	0.000	0.000	-180.000	0.000	0.000	Infinity	Infinity	NaN	331.144	478.430	431.839	0.501
1596	1596	0.126	0.754	4.172	1.000	475.674	189.118	432.591	0.000	0.000	0.000	0.000	-0.000	0.000	NaN	NaN	NaN	475.424	188.867	432.340	0.501
1597	1597	0.126	0.754	4.172	1.000	418.063	329.891	432.591	0.000	0.000	0.000	0.000	-0.000	0.000	NaN	NaN	NaN	417.812	329.641	432.340	0.501
1598	1598	0.126	0.754	4.172	1.000	331.394	479.181	432.591	0.000	0.000	0.000	0.000	-0.000	0.000	NaN	NaN	NaN	331.144	478.931	432.340	0.501
1599	1599	2.137	9.437	0.615	1.000	384.998	583.914	434.182	1.939	0.747	0.263	0.828	76.262	-88.833	2.596	7.358	2.835	385.249	583.634	432.340	0.501
1600	1600	0.251	1.416	2.519	1.000	519.760	274.534	434.094	0.560	0.000	0.000	0.000	0.000	-0.000	Infinity	Infinity	NaN	519.510	274.033	433.843	0.501
1601	1601	0.126	0.754	4.172	1.000	435.096	477.177	434.595	0.000	0.000	0.000	0.000	-0.000	0.000	NaN	NaN	NaN	434.845	476.927	434.344	0.501
1602	1602	0.126	0.754	4.172	1.000	590.898	317.367	435.096	0.000	0.000	0.000	0.000	-0.000	0.000	NaN	NaN	NaN	590.648	317.116	434.845	0.501
1603	1603	34.325	76.457	0.298	1.500	592.155	319.073	438.797	5.033	1.855	1.151	25.461	-59.001	71.477	2.713	4.372	1.611	590.648	318.118	436.849	1.002
1604	1604	0.126	0.754	4.172	1.000	433.092	478.179	435.096	0.000	0.000	0.000	0.000	-0.000	0.000	NaN	NaN	NaN	432.841	477.929	434.845	0.501
1605	1605	0.126	0.754	4.172	1.000	433.092	478.680	435.597	0.000	0.000	0.000	0.000	-0.000	0.000	NaN	NaN	NaN	432.841	478.430	435.346	0.501
1606	1606	3.018	10.334	0.933	1.000	197.968	574.345	437.934	1.397	0.791	0.661	-47.064	63.918	-131.127	1.767	2.114	1.196	197.885	574.116	437.851	0.668
1607	1607	3.143	10.368	1.003	1.000	558.956	584.185	438.763	1.215	0.977	0.617	-6.849	-64.356	106.567	1.243	1.969	1.585	558.085	583.634	437.851	0.501
1608	1608	2.892	9.952	0.959	1.000	321.810	269.208	440.149	1.148	0.982	0.627	-50.417	53.568	95.732	1.169	1.831	1.566	321.625	269.023	439.855	0.668
1609	1609	2.137	8.714	0.781	1.000	464.535	400.234	440.842	1.332	0.906	0.562	87.259	56.246	31.071	1.470	2.372	1.613	463.902	400.278	439.855	0.501
1610	1610	0.126	0.754	4.172	1.000	206.652	574.867	440.606	0.000	0.000	0.000	0.000	-0.000	0.000	NaN	NaN	NaN	206.401	574.617	440.356	0.501
1611	1611	0.126	0.754	4.172	1.000	361.953	285.805	441.107	0.000	0.000	0.000	0.000	-0.000	0.000	NaN	NaN	NaN	361.703	285.555	440.857	0.501
1612	1612	0.126	0.754	4.172	1.000	207.153	574.366	441.107	0.000	0.000	0.000	0.000	-0.000	0.000	NaN	NaN	NaN	206.902	574.116	440.857	0.501
1613	1613	3.269	13.229	0.522	1.000	389.989	583.962	443.169	1.674	1.276	0.395	1.544	51.514	-92.603	1.312	4.236	3.229	389.757	583.634	441.358	0.501
1614	1614	3.269	11.144	0.873	1.000	459.489	394.632	442.861	1.272	0.911	0.759	-28.994	36.640	-69.761	1.395	1.677	1.202	459.393	394.266	442.360	0.668
1615	1615	6.161	18.729	0.653	1.000	347.783	582.750	443.704	2.438	0.841	0.736	1.429	-62.256	102.362	2.898	3.311	1.143	347.175	582.632	442.360	0.668
1616	1616	0.126	0.754	4.172	1.000	344.920	198.636	442.610	0.000	0.000	0.000	0.000	-0.000	0.000	NaN	NaN	NaN	344.670	198.386	442.360	0.501
1617	1617	2.892	9.869	0.984	1.000	370.710	372.430	443.699	1.069	0.946	0.721	4.037	50.229	-121.752	1.130	1.483	1.312	370.220	372.223	443.362	0.668
1618	1618	0.126	0.754	4.172	1.000	344.920	199.638	443.612	0.000	0.000	0.000	0.000	-0.000	0.000	NaN	NaN	NaN	344.670	199.388	443.362	0.501
1619	1619	0.377	2.026	1.936	1.000	268.939	320.206	444.113	0.647	0.373	0.000	45.000	-0.000	-0.000	1.732	Infinity	Infinity	268.522	319.621	443.863	0.501
1620	1620	0.126	0.754	4.172	1.000	276.287	178.597	444.614	0.000	0.000	0.000	0.000	-0.000	0.000	NaN	NaN	NaN	276.036	178.347	444.364	0.501
1621	1621	0.126	0.754	4.172	1.000	265.266	296.326	444.614	0.000	0.000	0.000	0.000	-0.000	0.000	NaN	NaN	NaN	265.015	296.075	444.364	0.501
1622	1622	0.126	0.754	4.172	1.000	592.902	320.373	444.614	0.000	0.000	0.000	0.000	-0.000	0.000	NaN	NaN	NaN	592.652	320.122	444.364	0.501
1623	1623	0.126	0.754	4.172	1.000	139.020	477.177	444.614	0.000	0.000	0.000	0.000	-0.000	0.000	NaN	NaN	NaN	138.770	476.927	444.364	0.501
1624	1624	0.251	1.416	2.519	1.000	264.514	296.326	445.115	0.560	0.000	0.000	-180.000	0.000	0.000	Infinity	Infinity	NaN	264.013	296.075	444.865	0.501
1625	1625	2.137	8.331	0.894	1.000	592.784	320.579	445.970	1.186	0.822	0.576	-77.231	-46.564	-144.468	1.442	2.059	1.428	592.151	320.623	444.865	0.501
1626	1626	1.383	5.829	1.093	1.000	282.936	469.936	445.616	0.976	0.764	0.406	-18.915	-46.557	135.498	1.277	2.401	1.879	282.048	469.913	444.865	0.501
1627	1627	0.126	0.754	4.172	1.000	121.486	113.972	445.616	0.000	0.000	0.000	0.000	-0.000	0.000	NaN	NaN	NaN	121.236	113.721	445.365	0.501
1628	1628	2.137	8.952	0.720	1.000	132.979	116.093	446.618	1.507	0.904	0.400	9.359	-58.911	115.376	1.666	3.768	2.261	132.257	115.725	445.365	0.501
1629	1629	0.251	1.416	2.519	1.000	282.299	470.665	445.866	0.560	0.000	0.000	0.000	-90.000	-90.000	Infinity	Infinity	NaN	282.048	470.414	445.365	0.501
1630	1630	0.126	0.754	4.172	1.000	592.401	320.373	447.119	0.000	0.000	0.000	0.000	-0.000	0.000	NaN	NaN	NaN	592.151	320.122	446.868	0.501
1631	1631	0.377	2.026	1.936	1.000	155.552	421.235	447.453	0.647	0.373	0.000	90.000	-35.264	-90.000	1.732	Infinity	Infinity	155.302	420.818	446.868	0.501
1632	1632	0.754	3.907	1.080	1.000	500.723	433.509	447.954	1.401	0.404	0.000	90.000	-41.109	-90.000	3.466	Infinity	Infinity	500.473	432.841	446.868	0.501
1633	1633	0.126	0.754	4.172	1.000	134.010	116.476	447.620	0.000	0.000	0.000	0.000	-0.000	0.000	NaN	NaN	NaN	133.760	116.226	447.369	0.501
1634	1634	1.635	6.665	1.020	1.000	593.095	320.719	448.275	1.127	0.695	0.487	32.391	-72.739	42.259	1.622	2.315	1.427	592.652	320.122	447.369	0.501
1635	1635	7.041	20.081	0.692	1.500	386.698	388.451	449.651	1.846	1.116	0.968	-52.002	-76.985	154.879	1.655	1.907	1.153	386.251	388.255	449.874	1.002
1636	1636	0.126	0.754	4.172	1.000	372.975	583.384	447.620	0.000	0.000	0.000	0.000	-0.000	0.000	NaN	NaN	NaN	372.724	583.133	447.369	0.501
1637	1637	0.126	0.754	4.172	1.000	133.509	116.476	448.121	0.000	0.000	0.000	0.000	-0.000	0.000	NaN	NaN	NaN	133.259	116.226	447.870	0.501
1638	1638	0.251	1.416	2.519	1.000	293.320	254.745	448.371	0.560	0.000	0.000	0.000	-90.000	-90.000	Infinity	Infinity	NaN	293.070	254.495	447.870	0.501
1639	1639	0.126	0.754	4.172	1.000	592.401	319.371	448.121	0.000	0.000	0.000	0.000	-0.000	0.000	NaN	NaN	NaN	592.151	319.120	447.870	0.501
1640	1640	0.126	0.754	4.172	1.000	501.224	432.591	448.121	0.000	0.000	0.000	0.000	-0.000	0.000	NaN	NaN	NaN	500.974	432.340	447.870	0.501
1641	1641	0.126	0.754	4.172	1.000	663.540	477.177	448.121	0.000	0.000	0.000	0.000	-0.000	0.000	NaN	NaN	NaN	663.289	476.927	447.870	0.501
1642	1642	4.401	14.667	0.694	1.000	446.174	219.534	450.010	1.538	0.969	0.902	-2.984	51.685	-112.507	1.588	1.705	1.074	445.867	218.925	449.874	0.668
1643	1643	0.251	1.416	2.519	1.000	593.153	319.371	448.622	0.560	0.000	0.000	-180.000	0.000	0.000	Infinity	Infinity	NaN	592.652	319.120	448.371	0.501
1644	1644	0.126	0.754	4.172	1.000	569.357	380.990	448.622	0.000	0.000	0.000	0.000	-0.000	0.000	NaN	NaN	NaN	569.106	380.740	448.371	0.501
1645	1645	0.126	0.754	4.172	1.000	568.856	381.491	448.622	0.000	0.000	0.000	0.000	-0.000	0.000	NaN	NaN	NaN	568.605	381.241	448.371	0.501
1646	1646	0.126	0.754	4.172	1.000	569.357	382.493	448.622	0.000	0.000	0.000	0.000	-0.000	0.000	NaN	NaN	NaN	569.106	382.243	448.371	0.501
1647	1647	5.658	17.126	0.721	1.000	524.469	472.813	449.935	1.530	1.200	0.899	5.310	-49.918	88.266	1.275	1.701	1.334	524.018	472.418	449.874	0.668
1648	1648	4.149	14.883	0.591	1.000	136.014	117.190	449.943	1.219	1.145	1.035	-135.454	-20.937	141.682	1.064	1.178	1.106	135.764	116.727	449.874	0.668
1649	1649	0.251	1.416	2.519	1.000	139.271	117.979	449.123	0.560	0.000	0.000	-180.000	0.000	0.000	Infinity	Infinity	NaN	138.770	117.729	448.872	0.501
1650	1650	0.126	0.754	4.172	1.000	137.517	119.482	449.123	0.000	0.000	0.000	0.000	-0.000	0.000	NaN	NaN	NaN	137.267	119.232	448.872	0.501
1651	1651	0.754	3.813	1.161	1.000	486.111	231.951	449.958	1.142	0.469	0.282	-76.773	55.268	-128.887	2.435	4.043	1.660	485.944	231.450	448.872	0.501
1652	1652	0.377	2.026	1.936	1.000	192.123	293.654	449.457	0.647	0.373	0.000	90.000	35.264	-90.000	1.732	Infinity	Infinity	191.873	293.571	448.872	0.501
1653	1653	3.395	12.475	0.671	1.000	569.245	381.770	450.273	1.410	1.008	0.815	-13.326	-9.086	143.465	1.399	1.731	1.238	568.605	381.742	448.872	0.501
1654	1654	0.126	0.754	4.172	1.000	433.593	393.014	449.123	0.000	0.000	0.000	0.000	-0.000	0.000	NaN	NaN	NaN	433.342	392.763	448.872	0.501
1655	1655	0.126	0.754	4.172	1.000	126.496	458.641	449.123	0.000	0.000	0.000	0.000	-0.000	0.000	NaN	NaN	NaN	126.245	458.391	448.872	0.501
1656	1656	1.886	7.752	0.864	1.000	478.480	459.610	450.091	1.270	0.685	0.619	-50.966	42.881	65.002	1.853	2.053	1.108	478.430	458.892	448.872	0.501
1657	1657	0.126	0.754	4.172	1.000	134.511	116.476	449.624	0.000	0.000	0.000	0.000	-0.000	0.000	NaN	NaN	NaN	134.261	116.226	449.373	0.501
1658	1658	1.760	7.327	0.891	1.500	141.382	117.120	450.161	1.122	0.863	0.453	13.332	21.196	-81.152	1.299	2.479	1.908	140.774	116.727	449.373	0.501
1659	1659	0.126	0.754	4.172	1.000	140.523	117.478	449.624	0.000	0.000	0.000	0.000	-0.000	0.000	NaN	NaN	NaN	140.273	117.228	449.373	0.501
1660	1660	2.766	9.859	0.903	1.000	272.894	217.263	450.375	1.154	0.891	0.731	-90.332	-32.695	6.441	1.295	1.578	1.219	272.530	216.922	449.373	0.501
1661	1661	0.126	0.754	4.172	1.000	485.694	231.199	449.624	0.000	0.000	0.000	0.000	-0.000	0.000	NaN	NaN	NaN	485.443	230.949	449.373	0.501
1662	1662	0.126	0.754	4.172	1.000	486.696	232.201	449.624	0.000	0.000	0.000	0.000	-0.000	0.000	NaN	NaN	NaN	486.445	231.951	449.373	0.501
1663	1663	0.126	0.754	4.172	1.000	434.595	317.367	449.624	0.000	0.000	0.000	0.000	-0.000	0.000	NaN	NaN	NaN	434.344	317.116	449.373	0.501
1664	1664	0.251	1.416	2.519	1.000	418.063	364.959	449.874	0.560	0.000	0.000	0.000	-90.000	-90.000	Infinity	Infinity	NaN	417.812	364.709	449.373	0.501
1665	1665	0.629	3.204	1.359	1.000	433.993	393.615	449.724	0.883	0.454	0.344	-70.370	-6.621	112.014	1.946	2.571	1.321	433.843	392.763	449.373	0.501
1666	1666	0.126	0.754	4.172	1.000	501.725	433.092	449.624	0.000	0.000	0.000	0.000	-0.000	0.000	NaN	NaN	NaN	501.475	432.841	449.373	0.501
1667	1667	2.012	7.236	1.208	1.000	126.966	458.266	450.281	0.878	0.756	0.700	14.325	-30.661	32.231	1.161	1.254	1.080	126.746	457.890	449.874	0.668
1668	1668	0.126	0.754	4.172	1.000	210.158	460.144	449.624	0.000	0.000	0.000	0.000	-0.000	0.000	NaN	NaN	NaN	209.908	459.894	449.373	0.501
1669	1669	1.635	6.874	0.930	1.000	454.595	492.399	450.317	1.079	0.725	0.587	34.854	27.504	-2.805	1.488	1.840	1.236	454.884	492.457	449.373	0.501
1670	1670	1.760	6.482	1.287	1.000	604.926	582.131	450.268	0.847	0.784	0.560	-180.000	0.000	90.000	1.080	1.512	1.400	604.675	581.630	449.373	0.501
1671	1671	1.635	6.244	1.241	1.000	385.538	583.654	450.317	0.955	0.680	0.538	6.375	18.530	-70.530	1.403	1.774	1.264	385.750	583.634	449.373	0.501
1672	1672	0.126	0.754	4.172	1.000	138.018	116.977	450.125	0.000	0.000	0.000	0.000	-0.000	0.000	NaN	NaN	NaN	137.768	116.727	449.874	0.501
1673	1673	0.126	0.754	4.172	1.000	139.521	116.977	450.125	0.000	0.000	0.000	0.000	-0.000	0.000	NaN	NaN	NaN	139.271	116.727	449.874	0.501
1674	1674	0.126	0.754	4.172	1.000	138.018	118.480	450.125	0.000	0.000	0.000	0.000	-0.000	0.000	NaN	NaN	NaN	137.768	118.230	449.874	0.501
1675	1675	0.880	4.093	1.277	1.000	136.014	130.146	450.483	0.921	0.477	0.392	20.104	-20.104	41.607	1.932	2.350	1.216	135.263	129.752	449.874	0.501
1676	1676	0.251	1.416	2.519	1.000	506.234	260.506	450.125	0.560	0.000	0.000	0.000	0.000	-0.000	Infinity	Infinity	NaN	505.983	260.005	449.874	0.501
1677	1677	0.126	0.754	4.172	1.000	191.622	293.320	450.125	0.000	0.000	0.000	0.000	-0.000	0.000	NaN	NaN	NaN	191.372	293.070	449.874	0.501
1678	1678	0.126	0.754	4.172	1.000	417.562	366.462	450.125	0.000	0.000	0.000	0.000	-0.000	0.000	NaN	NaN	NaN	417.311	366.212	449.874	0.501
1679	1679	0.126	0.754	4.172	1.000	216.671	411.550	450.125	0.000	0.000	0.000	0.000	-0.000	0.000	NaN	NaN	NaN	216.421	411.299	449.874	0.501
1680	1680	0.251	1.416	2.519	1.000	353.938	419.565	450.375	0.560	0.000	0.000	0.000	-90.000	-90.000	Infinity	Infinity	NaN	353.687	419.315	449.874	0.501
1681	1681	0.126	0.754	4.172	1.000	501.725	432.591	450.125	0.000	0.000	0.000	0.000	-0.000	0.000	NaN	NaN	NaN	501.475	432.340	449.874	0.501
1682	1682	0.126	0.754	4.172	1.000	209.657	491.706	450.125	0.000	0.000	0.000	0.000	-0.000	0.000	NaN	NaN	NaN	209.407	491.455	449.874	0.501
1683	1683	1.006	4.611	1.167	1.000	226.565	492.081	450.375	0.970	0.560	0.396	18.435	-0.000	90.000	1.732	2.449	1.414	225.939	491.455	449.874	0.501
1684	1684	0.377	2.026	1.936	1.000	250.236	495.379	450.459	0.647	0.373	0.000	90.000	-35.264	-90.000	1.732	Infinity	Infinity	249.986	494.962	449.874	0.501
1685	1685	0.629	3.059	1.561	1.000	323.178	506.033	450.526	0.661	0.501	0.340	45.000	36.093	2.436E-15	1.319	1.946	1.475	323.128	505.983	449.874	0.501
1686	1686	0.251	1.416	2.519	1.000	138.770	116.977	450.626	0.560	0.000	0.000	-180.000	0.000	0.000	Infinity	Infinity	NaN	138.269	116.727	450.375	0.501
1687	1687	0.126	0.754	4.172	1.000	142.527	117.478	450.626	0.000	0.000	0.000	0.000	-0.000	0.000	NaN	NaN	NaN	142.277	117.228	450.375	0.501
1688	1688	0.126	0.754	4.172	1.000	136.515	118.480	450.626	0.000	0.000	0.000	0.000	-0.000	0.000	NaN	NaN	NaN	136.265	118.230	450.375	0.501
1689	1689	0.126	0.754	4.172	1.000	139.020	119.983	450.626	0.000	0.000	0.000	0.000	-0.000	0.000	NaN	NaN	NaN	138.770	119.733	450.375	0.501
1690	1690	0.251	1.416	2.519	1.000	133.509	127.748	450.626	0.560	0.000	0.000	0.000	0.000	-0.000	Infinity	Infinity	NaN	133.259	127.247	450.375	0.501
1691	1691	0.251	1.416	2.519	1.000	476.426	237.211	450.626	0.560	0.000	0.000	-180.000	0.000	0.000	Infinity	Infinity	NaN	475.925	236.961	450.375	0.501
1692	1692	0.126	0.754	4.172	1.000	191.121	293.320	450.626	0.000	0.000	0.000	0.000	-0.000	0.000	NaN	NaN	NaN	190.871	293.070	450.375	0.501
1693	1693	0.126	0.754	4.172	1.000	216.170	300.835	450.626	0.000	0.000	0.000	0.000	-0.000	0.000	NaN	NaN	NaN	215.920	300.584	450.375	0.501
1694	1694	0.126	0.754	4.172	1.000	361.953	323.378	450.626	0.000	0.000	0.000	0.000	-0.000	0.000	NaN	NaN	NaN	361.703	323.128	450.375	0.501
1695	1695	0.126	0.754	4.172	1.000	216.671	363.456	450.626	0.000	0.000	0.000	0.000	-0.000	0.000	NaN	NaN	NaN	216.421	363.206	450.375	0.501
1696	1696	0.126	0.754	4.172	1.000	367.965	398.525	450.626	0.000	0.000	0.000	0.000	-0.000	0.000	NaN	NaN	NaN	367.715	398.274	450.375	0.501
