Repository: confluentmedical/nitinol-design-concepts

# Volumetric characterization of inclusions from submicron CT scans

**Objective:** Characterize the density, size, shape, and orientations of inclusions in a sample of nitinol material based on submicron resolution x-ray computed tomography scan results. 

**Prerequisites:** X-ray computed tomography microscope. This study utilized a [ZEISS Xradia 520 Versa instrument at Stanford Nano Shared Facilitiess](https://snsf.stanford.edu/equipment/xsa/xct.html).

## Introduction

[Advancing Nitinol Fatigue Durability Prediction](../205-advancing-fatigue-prediction) reviews limitations of our current practice of fatigue lifetime prediction, and proposes some possibilities for advancing our predictiv

File: 210-xct-methods/image-data/scan02-lbl-morpho.tsv (part 7 of 14)
 	Label	Volume	SurfaceArea	Sphericity	EulerNumber	Elli.Center.X	Elli.Center.Y	Elli.Center.Z	Elli.R1	Elli.R2	Elli.R3	Elli.Azim	Elli.Elev	Elli.Roll	Elli.R1/R2	Elli.R1/R3	Elli.R2/R3	InscrBall.Center.X	InscrBall.Center.Y	InscrBall.Center.Z	InscrBall.Radius
1697	1697	0.126	0.754	4.172	1.000	299.833	433.593	450.626	0.000	0.000	0.000	0.000	-0.000	0.000	NaN	NaN	NaN	299.582	433.342	450.375	0.501
1698	1698	0.126	0.754	4.172	1.000	210.659	459.643	450.626	0.000	0.000	0.000	0.000	-0.000	0.000	NaN	NaN	NaN	210.409	459.393	450.375	0.501
1699	1699	0.126	0.754	4.172	1.000	413.053	523.267	450.626	0.000	0.000	0.000	0.000	-0.000	0.000	NaN	NaN	NaN	412.802	523.016	450.375	0.501
1700	1700	0.126	0.754	4.172	1.000	411.550	151.044	451.127	0.000	0.000	0.000	0.000	-0.000	0.000	NaN	NaN	NaN	411.299	150.793	450.876	0.501
1701	1701	8.298	20.702	0.878	1.000	310.839	247.914	451.871	1.473	1.223	1.177	4.500	-32.167	76.649	1.204	1.251	1.039	310.103	247.481	451.377	0.835
1702	1702	3.018	10.508	0.888	1.000	143.258	251.572	451.523	1.105	1.004	0.745	-21.435	24.638	-154.960	1.101	1.483	1.348	142.777	251.489	451.377	0.668
1703	1703	0.126	0.754	4.172	1.000	141.525	251.739	451.127	0.000	0.000	0.000	0.000	-0.000	0.000	NaN	NaN	NaN	141.275	251.489	450.876	0.501
1704	1704	0.251	1.416	2.519	1.000	474.172	256.499	451.127	0.560	0.000	0.000	0.000	0.000	-0.000	Infinity	Infinity	NaN	473.921	255.998	450.876	0.501
1705	1705	1.760	7.153	0.958	1.000	446.725	268.057	451.413	1.226	0.704	0.511	-51.470	0.804	101.029	1.743	2.402	1.378	446.868	267.019	450.876	0.501
1706	1706	1.257	5.219	1.258	1.000	191.172	278.391	451.327	0.816	0.648	0.531	24.518	5.888	19.770	1.260	1.537	1.220	190.871	277.539	450.876	0.501
1707	1707	2.137	8.268	0.914	1.000	158.971	279.823	451.598	1.239	0.762	0.649	31.194	37.659	-51.535	1.627	1.909	1.174	158.809	279.042	450.876	0.501
1708	1708	0.629	3.350	1.189	1.000	305.343	282.198	451.728	1.328	0.378	0.000	90.000	-44.478	-90.000	3.516	Infinity	Infinity	305.093	281.547	450.876	0.501
1709	1709	1.257	5.404	1.133	1.000	643.751	312.908	451.728	1.017	0.661	0.399	-75.379	44.165	-122.886	1.539	2.552	1.658	643.751	312.107	450.876	0.501
1710	1710	0.251	1.416	2.519	1.000	215.669	324.631	451.127	0.560	0.000	0.000	0.000	0.000	-0.000	Infinity	Infinity	NaN	215.419	324.130	450.876	0.501
1711	1711	0.126	0.754	4.172	1.000	459.142	326.885	451.127	0.000	0.000	0.000	0.000	-0.000	0.000	NaN	NaN	NaN	458.892	326.635	450.876	0.501
1712	1712	0.503	2.583	1.661	1.000	373.351	328.513	451.252	0.560	0.560	0.280	45.000	-1.150E-8	-54.736	1.000	2.000	2.000	372.724	328.138	450.876	0.501
1713	1713	5.658	17.269	0.703	0.000	314.706	336.437	451.516	1.736	1.021	0.865	24.410	-2.313	-16.251	1.701	2.006	1.180	314.611	336.153	451.377	0.835
1714	1714	2.012	7.832	0.953	1.000	365.085	336.341	451.346	1.095	0.905	0.483	61.126	-7.207	20.443	1.210	2.268	1.875	364.709	335.151	450.876	0.501
1715	1715	0.126	0.754	4.172	1.000	364.458	337.406	451.127	0.000	0.000	0.000	0.000	-0.000	0.000	NaN	NaN	NaN	364.208	337.155	450.876	0.501
1716	1716	0.126	0.754	4.172	1.000	322.377	347.425	451.127	0.000	0.000	0.000	0.000	-0.000	0.000	NaN	NaN	NaN	322.126	347.175	450.876	0.501
1717	1717	1.132	4.889	1.239	1.000	322.711	348.205	451.739	0.915	0.575	0.443	-2.371E-6	45.656	-156.746	1.590	2.067	1.300	322.627	347.676	450.876	0.501
1718	1718	0.880	4.093	1.277	1.000	404.536	355.155	451.198	0.847	0.582	0.349	-180.000	-6.705E-16	22.500	1.454	2.426	1.668	403.785	354.689	450.876	0.501
1719	1719	0.126	0.754	4.172	1.000	347.425	361.452	451.127	0.000	0.000	0.000	0.000	-0.000	0.000	NaN	NaN	NaN	347.175	361.202	450.876	0.501
1720	1720	2.263	8.124	1.081	1.000	233.287	373.114	451.433	1.000	0.760	0.735	-49.998	-17.251	-151.634	1.315	1.360	1.034	232.953	372.223	450.876	0.501
1721	1721	2.766	10.520	0.743	1.000	476.631	398.752	451.742	1.382	0.962	0.651	64.789	-65.495	1.586	1.436	2.122	1.478	476.426	397.773	450.876	0.501
1722	1722	0.126	0.754	4.172	1.000	90.927	403.033	451.127	0.000	0.000	0.000	0.000	-0.000	0.000	NaN	NaN	NaN	90.676	402.783	450.876	0.501
1723	1723	4.149	13.846	0.734	1.000	90.319	404.066	452.630	1.531	0.948	0.830	-49.581	-53.403	94.167	1.616	1.845	1.142	90.175	403.785	452.379	0.668
1724	1724	1.635	7.430	0.737	1.000	434.903	443.227	451.897	1.469	0.702	0.552	11.249	51.228	-127.987	2.091	2.662	1.273	434.344	442.861	450.876	0.501
1725	1725	0.251	1.416	2.519	1.000	317.868	462.900	451.127	0.560	0.000	0.000	0.000	0.000	-0.000	Infinity	Infinity	NaN	317.617	462.399	450.876	0.501
1726	1726	0.251	1.416	2.519	1.000	397.022	465.655	451.377	0.560	0.000	0.000	0.000	-90.000	-90.000	Infinity	Infinity	NaN	396.771	465.405	450.876	0.501
1727	1727	1.383	6.460	0.802	1.000	396.338	466.520	451.855	1.382	0.744	0.461	-61.516	72.113	-170.332	1.857	2.998	1.615	395.769	466.406	450.876	0.501
1728	1728	6.287	16.719	0.956	1.000	354.539	470.534	451.568	1.398	1.272	0.846	-49.603	-10.167	176.901	1.099	1.653	1.504	354.188	469.913	451.377	0.835
1729	1729	0.126	0.754	4.172	1.000	403.534	481.686	451.127	0.000	0.000	0.000	0.000	-0.000	0.000	NaN	NaN	NaN	403.284	481.436	450.876	0.501
1730	1730	0.251	1.416	2.519	1.000	365.460	528.277	451.377	0.560	0.000	0.000	0.000	-90.000	-90.000	Infinity	Infinity	NaN	365.210	528.026	450.876	0.501
1731	1731	0.503	2.635	1.563	1.000	297.829	580.378	451.252	0.792	0.485	0.000	0.000	-1.300E-12	90.000	1.633	Infinity	Infinity	297.077	580.127	450.876	0.501
1732	1732	0.251	1.416	2.519	1.000	299.833	580.378	451.377	0.560	0.000	0.000	0.000	-90.000	-90.000	Infinity	Infinity	NaN	299.582	580.127	450.876	0.501
1733	1733	0.251	1.416	2.519	1.000	374.227	583.885	451.127	0.560	0.000	0.000	-180.000	0.000	0.000	Infinity	Infinity	NaN	373.726	583.634	450.876	0.501
1734	1734	3.520	12.538	0.711	1.000	425.470	584.708	451.753	1.649	1.030	0.601	-4.026	46.349	-85.702	1.600	2.743	1.714	424.826	584.135	450.876	0.501
1735	1735	0.126	0.754	4.172	1.000	411.049	151.044	451.628	0.000	0.000	0.000	0.000	-0.000	0.000	NaN	NaN	NaN	410.798	150.793	451.377	0.501
1736	1736	0.126	0.754	4.172	1.000	183.607	197.634	451.628	0.000	0.000	0.000	0.000	-0.000	0.000	NaN	NaN	NaN	183.356	197.384	451.377	0.501
1737	1737	0.126	0.754	4.172	1.000	241.720	237.712	451.628	0.000	0.000	0.000	0.000	-0.000	0.000	NaN	NaN	NaN	241.469	237.462	451.377	0.501
1738	1738	0.126	0.754	4.172	1.000	473.671	256.749	451.628	0.000	0.000	0.000	0.000	-0.000	0.000	NaN	NaN	NaN	473.420	256.499	451.377	0.501
1739	1739	0.126	0.754	4.172	1.000	515.752	271.778	451.628	0.000	0.000	0.000	0.000	-0.000	0.000	NaN	NaN	NaN	515.502	271.528	451.377	0.501
1740	1740	0.126	0.754	4.172	1.000	215.669	323.879	451.628	0.000	0.000	0.000	0.000	-0.000	0.000	NaN	NaN	NaN	215.419	323.629	451.377	0.501
1741	1741	0.126	0.754	4.172	1.000	216.671	324.881	451.628	0.000	0.000	0.000	0.000	-0.000	0.000	NaN	NaN	NaN	216.421	324.631	451.377	0.501
1742	1742	0.754	3.907	1.080	1.000	215.836	324.714	452.045	1.324	0.376	0.303	-71.218	-13.029	128.657	3.518	4.363	1.240	215.419	325.132	451.377	0.501
1743	1743	0.503	2.543	1.739	1.000	432.340	548.316	451.878	0.560	0.560	0.000	-180.000	0.000	90.000	1.000	Infinity	Infinity	431.839	548.065	451.377	0.501
1744	1744	1.886	8.649	0.622	1.000	354.706	582.515	453.231	1.984	0.703	0.419	13.941	-57.244	72.186	2.822	4.740	1.680	353.687	582.131	451.377	0.501
1745	1745	15.214	36.875	0.522	1.000	375.579	583.649	454.783	3.049	1.428	0.964	0.933	-67.637	92.870	2.134	3.162	1.481	375.229	583.634	454.383	0.835
1746	1746	0.126	0.754	4.172	1.000	374.979	583.885	451.628	0.000	0.000	0.000	0.000	-0.000	0.000	NaN	NaN	NaN	374.728	583.634	451.377	0.501
1747	1747	0.251	1.416	2.519	1.000	473.420	257.250	452.129	0.560	0.000	0.000	-180.000	0.000	0.000	Infinity	Infinity	NaN	472.919	256.999	451.878	0.501
1748	1748	0.126	0.754	4.172	1.000	334.400	274.283	452.129	0.000	0.000	0.000	0.000	-0.000	0.000	NaN	NaN	NaN	334.149	274.033	451.878	0.501
1749	1749	0.126	0.754	4.172	1.000	334.901	274.784	452.129	0.000	0.000	0.000	0.000	-0.000	0.000	NaN	NaN	NaN	334.650	274.534	451.878	0.501
1750	1750	0.126	0.754	4.172	1.000	435.096	444.113	452.129	0.000	0.000	0.000	0.000	-0.000	0.000	NaN	NaN	NaN	434.845	443.863	451.878	0.501
1751	1751	0.126	0.754	4.172	1.000	474.673	419.565	452.630	0.000	0.000	0.000	0.000	-0.000	0.000	NaN	NaN	NaN	474.422	419.315	452.379	0.501
1752	1752	0.126	0.754	4.172	1.000	318.369	463.150	452.630	0.000	0.000	0.000	0.000	-0.000	0.000	NaN	NaN	NaN	318.118	462.900	452.379	0.501
1753	1753	0.126	0.754	4.172	1.000	432.090	548.817	452.630	0.000	0.000	0.000	0.000	-0.000	0.000	NaN	NaN	NaN	431.839	548.566	452.379	0.501
1754	1754	0.126	0.754	4.172	1.000	354.940	582.883	452.630	0.000	0.000	0.000	0.000	-0.000	0.000	NaN	NaN	NaN	354.689	582.632	452.379	0.501
1755	1755	0.126	0.754	4.172	1.000	310.854	246.730	453.131	0.000	0.000	0.000	0.000	-0.000	0.000	NaN	NaN	NaN	310.604	246.479	452.880	0.501
1756	1756	0.126	0.754	4.172	1.000	311.856	247.731	453.131	0.000	0.000	0.000	0.000	-0.000	0.000	NaN	NaN	NaN	311.606	247.481	452.880	0.501
1757	1757	0.126	0.754	4.172	1.000	476.175	398.525	453.131	0.000	0.000	0.000	0.000	-0.000	0.000	NaN	NaN	NaN	475.925	398.274	452.880	0.501
1758	1758	0.251	1.416	2.519	1.000	397.272	466.156	453.131	0.560	0.000	0.000	-180.000	0.000	0.000	Infinity	Infinity	NaN	396.771	465.905	452.880	0.501
1759	1759	0.126	0.754	4.172	1.000	434.595	443.612	453.632	0.000	0.000	0.000	0.000	-0.000	0.000	NaN	NaN	NaN	434.344	443.362	453.381	0.501
1760	1760	0.126	0.754	4.172	1.000	349.429	338.909	454.133	0.000	0.000	0.000	0.000	-0.000	0.000	NaN	NaN	NaN	349.179	338.658	453.882	0.501
1761	1761	0.126	0.754	4.172	1.000	434.094	443.612	454.133	0.000	0.000	0.000	0.000	-0.000	0.000	NaN	NaN	NaN	433.843	443.362	453.882	0.501
1762	1762	0.629	3.151	1.428	1.000	348.628	338.808	455.635	0.824	0.501	0.272	11.863	41.643	-135.654	1.644	3.023	1.839	348.678	338.658	454.884	0.501
1763	1763	0.126	0.754	4.172	1.000	443.111	574.366	455.635	0.000	0.000	0.000	0.000	-0.000	0.000	NaN	NaN	NaN	442.861	574.116	455.385	0.501
1764	1764	0.126	0.754	4.172	1.000	420.066	256.749	456.637	0.000	0.000	0.000	0.000	-0.000	0.000	NaN	NaN	NaN	419.816	256.499	456.387	0.501
1765	1765	0.251	1.416	2.519	1.000	386.251	583.384	456.637	0.560	0.000	0.000	-180.000	0.000	0.000	Infinity	Infinity	NaN	385.750	583.133	456.387	0.501
1766	1766	0.629	3.059	1.561	1.000	419.465	257.050	457.439	0.661	0.501	0.340	-49.609	31.212	62.729	1.319	1.946	1.475	419.315	256.499	456.888	0.501
1767	1767	0.126	0.754	4.172	1.000	194.628	108.962	457.639	0.000	0.000	0.000	0.000	-0.000	0.000	NaN	NaN	NaN	194.378	108.711	457.389	0.501
1768	1768	0.377	2.026	1.936	1.000	136.348	116.476	457.806	0.647	0.373	0.000	0.000	-45.000	90.000	1.732	Infinity	Infinity	135.764	116.226	457.389	0.501
1769	1769	0.377	2.026	1.936	1.000	136.682	117.645	457.639	0.647	0.373	1.271E-13	-45.000	-3.688E-25	7.824E-25	1.732	5.088E12	2.938E12	136.265	117.228	457.389	0.501
1770	1770	0.251	1.416	2.519	1.000	195.129	109.212	458.140	0.560	0.000	0.000	0.000	0.000	-0.000	Infinity	Infinity	NaN	194.879	108.711	457.890	0.501
1771	1771	0.126	0.754	4.172	1.000	497.216	219.176	458.140	0.000	0.000	0.000	0.000	-0.000	0.000	NaN	NaN	NaN	496.966	218.925	457.890	0.501
1772	1772	0.126	0.754	4.172	1.000	138.018	117.979	458.641	0.000	0.000	0.000	0.000	-0.000	0.000	NaN	NaN	NaN	137.768	117.729	458.391	0.501
1773	1773	0.126	0.754	4.172	1.000	394.016	329.891	458.641	0.000	0.000	0.000	0.000	-0.000	0.000	NaN	NaN	NaN	393.765	329.641	458.391	0.501
1774	1774	2.012	8.146	0.847	1.000	395.393	329.891	459.142	1.158	0.905	0.522	30.756	16.897	-30.217	1.280	2.217	1.732	394.767	330.142	458.391	0.501
1775	1775	0.629	3.059	1.561	1.000	599.114	367.865	459.343	0.661	0.501	0.340	40.391	-40.593	62.729	1.319	1.946	1.475	598.664	367.214	458.892	0.501
1776	1776	0.126	0.754	4.172	1.000	357.445	401.530	459.142	0.000	0.000	0.000	0.000	-0.000	0.000	NaN	NaN	NaN	357.194	401.280	458.892	0.501
1777	1777	0.251	1.416	2.519	1.000	221.681	418.563	459.393	0.560	0.000	0.000	0.000	-90.000	-90.000	Infinity	Infinity	NaN	221.430	418.313	458.892	0.501
1778	1778	0.251	1.416	2.519	1.000	327.637	303.340	459.643	0.560	0.000	0.000	-180.000	0.000	0.000	Infinity	Infinity	NaN	327.136	303.089	459.393	0.501
1779	1779	0.126	0.754	4.172	1.000	328.889	303.340	459.643	0.000	0.000	0.000	0.000	-0.000	0.000	NaN	NaN	NaN	328.639	303.089	459.393	0.501
1780	1780	0.126	0.754	4.172	1.000	328.388	303.841	459.643	0.000	0.000	0.000	0.000	-0.000	0.000	NaN	NaN	NaN	328.138	303.590	459.393	0.501
1781	1781	4.652	14.045	0.883	1.000	359.097	401.652	460.523	1.322	1.082	0.850	-82.987	-56.211	149.073	1.221	1.555	1.273	358.697	401.280	460.395	0.835
1782	1782	0.126	0.754	4.172	1.000	357.445	402.031	459.643	0.000	0.000	0.000	0.000	-0.000	0.000	NaN	NaN	NaN	357.194	401.781	459.393	0.501
1783	1783	0.126	0.754	4.172	1.000	135.513	116.476	460.144	0.000	0.000	0.000	0.000	-0.000	0.000	NaN	NaN	NaN	135.263	116.226	459.894	0.501
1784	1784	0.126	0.754	4.172	1.000	327.386	303.841	460.144	0.000	0.000	0.000	0.000	-0.000	0.000	NaN	NaN	NaN	327.136	303.590	459.894	0.501
1785	1785	0.126	0.754	4.172	1.000	221.681	418.063	460.144	0.000	0.000	0.000	0.000	-0.000	0.000	NaN	NaN	NaN	221.430	417.812	459.894	0.501
1786	1786	0.126	0.754	4.172	1.000	484.692	436.599	460.144	0.000	0.000	0.000	0.000	-0.000	0.000	NaN	NaN	NaN	484.442	436.348	459.894	0.501
1787	1787	0.126	0.754	4.172	1.000	450.626	240.217	460.645	0.000	0.000	0.000	0.000	-0.000	0.000	NaN	NaN	NaN	450.375	239.966	460.395	0.501
1788	1788	1.006	4.372	1.369	1.000	451.002	240.906	461.397	0.801	0.560	0.449	-13.123	26.804	-152.606	1.430	1.786	1.249	450.375	240.467	460.896	0.501
1789	1789	0.126	0.754	4.172	1.000	451.628	241.720	461.146	0.000	0.000	0.000	0.000	-0.000	0.000	NaN	NaN	NaN	451.377	241.469	460.896	0.501
1790	1790	0.126	0.754	4.172	1.000	284.804	387.503	461.146	0.000	0.000	0.000	0.000	-0.000	0.000	NaN	NaN	NaN	284.553	387.253	460.896	0.501
1791	1791	0.126	0.754	4.172	1.000	284.303	388.004	461.146	0.000	0.000	0.000	0.000	-0.000	0.000	NaN	NaN	NaN	284.052	387.754	460.896	0.501
1792	1792	0.126	0.754	4.172	1.000	284.804	388.505	461.146	0.000	0.000	0.000	0.000	-0.000	0.000	NaN	NaN	NaN	284.553	388.255	460.896	0.501
1793	1793	0.251	1.416	2.519	1.000	372.474	234.957	461.647	0.560	0.000	0.000	0.000	0.000	-0.000	Infinity	Infinity	NaN	372.223	234.456	461.397	0.501
1794	1794	0.754	3.670	1.302	1.000	388.004	512.496	463.150	0.915	0.560	0.000	0.000	-45.000	-0.000	1.633	Infinity	Infinity	387.754	511.995	462.399	0.501
1795	1795	7.418	23.944	0.453	1.000	373.731	582.883	465.145	2.924	0.995	0.761	7.848	-34.514	88.839	2.940	3.845	1.308	372.223	582.632	463.902	0.668
1796	1796	0.126	0.754	4.172	1.000	373.977	582.883	463.651	0.000	0.000	0.000	0.000	-0.000	0.000	NaN	NaN	NaN	373.726	582.632	463.401	0.501
1797	1797	0.126	0.754	4.172	1.000	457.138	390.008	465.154	0.000	0.000	0.000	0.000	-0.000	0.000	NaN	NaN	NaN	456.888	389.757	464.903	0.501
1798	1798	1.257	5.406	1.132	1.000	399.727	583.734	465.404	1.041	0.595	0.440	-6.307	-8.606	126.934	1.751	2.369	1.353	399.276	583.133	464.903	0.501
1799	1799	0.126	0.754	4.172	1.000	457.138	391.010	465.655	0.000	0.000	0.000	0.000	-0.000	0.000	NaN	NaN	NaN	456.888	390.759	465.404	0.501
1800	1800	0.251	1.416	2.519	1.000	123.490	177.094	466.406	0.560	0.000	0.000	0.000	-90.000	-90.000	Infinity	Infinity	NaN	123.240	176.844	465.905	0.501
1801	1801	0.126	0.754	4.172	1.000	509.741	579.877	467.158	0.000	0.000	0.000	0.000	-0.000	0.000	NaN	NaN	NaN	509.490	579.627	466.907	0.501
1802	1802	0.251	1.416	2.519	1.000	410.047	583.885	467.408	0.560	0.000	0.000	0.000	-90.000	-90.000	Infinity	Infinity	NaN	409.796	583.634	466.907	0.501
1803	1803	0.126	0.754	4.172	1.000	509.741	580.378	467.659	0.000	0.000	0.000	0.000	-0.000	0.000	NaN	NaN	NaN	509.490	580.127	467.408	0.501
1804	1804	0.126	0.754	4.172	1.000	410.047	583.384	468.160	0.000	0.000	0.000	0.000	-0.000	0.000	NaN	NaN	NaN	409.796	583.133	467.909	0.501
1805	1805	0.126	0.754	4.172	1.000	398.525	219.677	469.162	0.000	0.000	0.000	0.000	-0.000	0.000	NaN	NaN	NaN	398.274	219.426	468.911	0.501
1806	1806	0.126	0.754	4.172	1.000	440.105	464.152	469.162	0.000	0.000	0.000	0.000	-0.000	0.000	NaN	NaN	NaN	439.855	463.902	468.911	0.501
1807	1807	0.629	3.245	1.309	1.000	456.738	583.885	469.563	1.120	0.388	0.000	0.000	-45.000	90.000	2.887	Infinity	Infinity	455.886	583.634	468.911	0.501
1808	1808	0.126	0.754	4.172	1.000	132.508	121.486	469.663	0.000	0.000	0.000	0.000	-0.000	0.000	NaN	NaN	NaN	132.257	121.236	469.412	0.501
1809	1809	0.754	3.644	1.330	1.000	350.932	298.747	470.164	0.647	0.647	0.417	9.287E-13	1.388E-17	-90.000	1.000	1.549	1.549	350.682	298.580	469.412	0.501
1810	1810	0.377	2.026	1.936	1.000	131.840	120.985	470.498	0.647	0.373	0.000	0.000	45.000	-90.000	1.732	Infinity	Infinity	131.756	120.735	469.913	0.501
1811	1811	0.126	0.754	4.172	1.000	299.833	560.840	470.164	0.000	0.000	0.000	0.000	-0.000	0.000	NaN	NaN	NaN	299.582	560.590	469.913	0.501
1812	1812	3.269	11.804	0.735	1.000	128.114	125.147	471.628	1.787	0.761	0.690	45.614	-41.571	-97.705	2.348	2.587	1.102	127.247	124.241	470.414	0.501
1813	1813	0.377	2.026	1.936	1.000	386.501	417.228	470.832	0.647	0.373	0.000	90.000	35.264	-90.000	1.732	Infinity	Infinity	386.251	416.810	470.414	0.501
1814	1814	0.629	3.110	1.485	1.000	329.691	485.894	471.366	0.708	0.569	0.279	90.000	66.811	17.632	1.245	2.540	2.040	329.641	485.443	470.915	0.501
1815	1815	0.126	0.754	4.172	1.000	299.833	560.840	471.166	0.000	0.000	0.000	0.000	-0.000	0.000	NaN	NaN	NaN	299.582	560.590	470.915	0.501
1816	1816	0.126	0.754	4.172	1.000	131.005	118.981	471.667	0.000	0.000	0.000	0.000	-0.000	0.000	NaN	NaN	NaN	130.754	118.731	471.416	0.501
1817	1817	4.778	19.737	0.336	1.000	130.227	121.367	473.631	3.623	0.983	0.858	67.827	-43.894	-82.426	3.687	4.225	1.146	129.752	120.234	471.416	0.501
1818	1818	0.880	4.187	1.194	1.000	127.068	128.929	471.953	0.957	0.559	0.322	-77.752	-8.746	-72.626	1.713	2.973	1.736	126.746	128.249	471.416	0.501
1819	1819	0.126	0.754	4.172	1.000	418.063	368.466	471.667	0.000	0.000	0.000	0.000	-0.000	0.000	NaN	NaN	NaN	417.812	368.216	471.416	0.501
1820	1820	2.012	8.557	0.731	1.000	218.550	462.086	472.575	1.365	0.810	0.631	-14.052	-39.880	102.630	1.684	2.162	1.284	217.423	461.898	471.416	0.501
1821	1821	0.126	0.754	4.172	1.000	130.504	118.981	472.168	0.000	0.000	0.000	0.000	-0.000	0.000	NaN	NaN	NaN	130.253	118.731	471.917	0.501
1822	1822	0.126	0.754	4.172	1.000	396.521	250.737	472.168	0.000	0.000	0.000	0.000	-0.000	0.000	NaN	NaN	NaN	396.270	250.487	471.917	0.501
1823	1823	0.126	0.754	4.172	1.000	386.501	417.562	472.168	0.000	0.000	0.000	0.000	-0.000	0.000	NaN	NaN	NaN	386.251	417.311	471.917	0.501
1824	1824	0.126	0.754	4.172	1.000	258.252	491.706	472.168	0.000	0.000	0.000	0.000	-0.000	0.000	NaN	NaN	NaN	258.001	491.455	471.917	0.501
1825	1825	1.886	8.880	0.574	1.000	345.956	581.881	473.670	2.334	0.699	2.542E-13	-1.806E-23	-82.169	90.000	3.341	9.180E12	2.748E12	345.171	581.630	471.917	0.501
1826	1826	0.126	0.754	4.172	1.000	132.508	118.981	472.669	0.000	0.000	0.000	0.000	-0.000	0.000	NaN	NaN	NaN	132.257	118.731	472.418	0.501
1827	1827	0.126	0.754	4.172	1.000	128.500	123.490	472.669	0.000	0.000	0.000	0.000	-0.000	0.000	NaN	NaN	NaN	128.249	123.240	472.418	0.501
1828	1828	1.132	4.940	1.201	1.000	276.343	207.821	473.225	0.858	0.603	0.513	-19.862	-62.957	92.394	1.424	1.673	1.175	276.036	207.403	472.418	0.501
1829	1829	0.126	0.754	4.172	1.000	396.521	250.236	472.669	0.000	0.000	0.000	0.000	-0.000	0.000	NaN	NaN	NaN	396.270	249.986	472.418	0.501
1830	1830	0.126	0.754	4.172	1.000	587.392	295.324	472.669	0.000	0.000	0.000	0.000	-0.000	0.000	NaN	NaN	NaN	587.141	295.073	472.418	0.501
1831	1831	0.377	2.026	1.936	1.000	547.314	320.206	472.836	0.647	0.373	0.000	90.000	-35.264	-90.000	1.732	Infinity	Infinity	547.063	319.621	472.418	0.501
1832	1832	0.251	1.416	2.519	1.000	486.946	355.441	472.669	0.560	0.000	0.000	-180.000	0.000	0.000	Infinity	Infinity	NaN	486.445	355.190	472.418	0.501
1833	1833	2.892	10.915	0.727	1.000	387.176	416.625	473.605	1.423	0.912	0.665	-53.801	-23.506	-51.028	1.561	2.141	1.372	386.752	416.810	472.418	0.501
1834	1834	3.143	10.945	0.852	1.000	259.033	492.207	473.270	1.327	0.896	0.746	2.998	19.109	-5.118	1.482	1.779	1.201	259.003	491.956	472.919	0.668
1835	1835	8.675	28.161	0.381	1.000	134.795	567.636	473.663	3.149	1.160	0.969	-21.334	-4.261	119.726	2.715	3.248	1.196	133.760	567.603	472.919	0.668
1836	1836	1.886	7.844	0.834	1.000	353.070	582.115	473.871	1.499	0.638	0.462	73.851	-84.148	11.320	2.351	3.248	1.381	352.685	581.630	472.418	0.501
1837	1837	0.126	0.754	4.172	1.000	134.010	118.480	473.170	0.000	0.000	0.000	0.000	-0.000	0.000	NaN	NaN	NaN	133.760	118.230	472.919	0.501
1838	1838	0.126	0.754	4.172	1.000	129.502	121.486	473.170	0.000	0.000	0.000	0.000	-0.000	0.000	NaN	NaN	NaN	129.251	121.236	472.919	0.501
1839	1839	0.126	0.754	4.172	1.000	127.999	125.995	473.170	0.000	0.000	0.000	0.000	-0.000	0.000	NaN	NaN	NaN	127.748	125.744	472.919	0.501
1840	1840	0.251	1.416	2.519	1.000	129.502	126.997	473.420	0.560	0.000	0.000	0.000	-90.000	-90.000	Infinity	Infinity	NaN	129.251	126.746	472.919	0.501
1841	1841	0.126	0.754	4.172	1.000	596.910	289.312	473.170	0.000	0.000	0.000	0.000	-0.000	0.000	NaN	NaN	NaN	596.660	289.062	472.919	0.501
1842	1842	0.251	1.416	2.519	1.000	545.310	321.375	473.420	0.560	0.000	0.000	0.000	-90.000	-90.000	Infinity	Infinity	NaN	545.059	321.124	472.919	0.501
1843	1843	0.126	0.754	4.172	1.000	544.809	321.876	473.170	0.000	0.000	0.000	0.000	-0.000	0.000	NaN	NaN	NaN	544.558	321.625	472.919	0.501
1844	1844	0.251	1.416	2.519	1.000	540.551	323.879	473.170	0.560	0.000	0.000	-180.000	0.000	0.000	Infinity	Infinity	NaN	540.050	323.629	472.919	0.501
1845	1845	4.023	12.430	0.953	1.000	539.142	324.866	474.046	1.230	0.997	0.838	-16.841	-43.568	-51.936	1.233	1.468	1.190	538.547	324.631	473.420	0.668
1846	1846	0.126	0.754	4.172	1.000	387.002	418.063	473.170	0.000	0.000	0.000	0.000	-0.000	0.000	NaN	NaN	NaN	386.752	417.812	472.919	0.501
1847	1847	0.126	0.754	4.172	1.000	312.858	459.142	473.170	0.000	0.000	0.000	0.000	-0.000	0.000	NaN	NaN	NaN	312.608	458.892	472.919	0.501
1848	1848	0.126	0.754	4.172	1.000	257.250	492.207	473.170	0.000	0.000	0.000	0.000	-0.000	0.000	NaN	NaN	NaN	256.999	491.956	472.919	0.501
1849	1849	1.132	5.075	1.108	1.000	507.625	584.052	474.004	1.069	0.567	0.384	68.290	-51.181	73.632	1.885	2.781	1.475	507.486	583.634	472.919	0.501
1850	1850	0.126	0.754	4.172	1.000	129.502	120.985	473.670	0.000	0.000	0.000	0.000	-0.000	0.000	NaN	NaN	NaN	129.251	120.735	473.420	0.501
1851	1851	0.126	0.754	4.172	1.000	234.205	164.570	473.670	0.000	0.000	0.000	0.000	-0.000	0.000	NaN	NaN	NaN	233.955	164.319	473.420	0.501
1852	1852	0.126	0.754	4.172	1.000	596.409	289.813	473.670	0.000	0.000	0.000	0.000	-0.000	0.000	NaN	NaN	NaN	596.159	289.563	473.420	0.501
1853	1853	0.629	3.256	1.295	1.000	557.033	314.161	474.071	0.998	0.475	0.291	-63.639	16.868	137.234	2.101	3.430	1.633	557.083	313.610	473.420	0.501
1854	1854	0.126	0.754	4.172	1.000	556.331	314.862	473.670	0.000	0.000	0.000	0.000	-0.000	0.000	NaN	NaN	NaN	556.081	314.611	473.420	0.501
1855	1855	3.395	12.215	0.715	1.000	429.548	390.565	474.598	1.407	1.031	0.697	-33.692	51.827	-113.780	1.365	2.019	1.479	429.334	390.258	473.921	0.668
1856	1856	0.251	1.416	2.519	1.000	390.509	414.556	473.921	0.560	0.000	0.000	0.000	-90.000	-90.000	Infinity	Infinity	NaN	390.258	414.305	473.420	0.501
1857	1857	1.509	6.014	1.184	1.000	295.825	470.832	474.004	0.856	0.792	0.494	0.000	-90.000	-90.000	1.080	1.732	1.604	295.574	469.913	473.420	0.501
1858	1858	0.126	0.754	4.172	1.000	130.003	120.985	474.171	0.000	0.000	0.000	0.000	-0.000	0.000	NaN	NaN	NaN	129.752	120.735	473.921	0.501
1859	1859	0.126	0.754	4.172	1.000	129.502	121.486	474.171	0.000	0.000	0.000	0.000	-0.000	0.000	NaN	NaN	NaN	129.251	121.236	473.921	0.501
1860	1860	0.126	0.754	4.172	1.000	129.001	125.494	474.171	0.000	0.000	0.000	0.000	-0.000	0.000	NaN	NaN	NaN	128.750	125.243	473.921	0.501
1861	1861	0.251	1.416	2.519	1.000	138.269	565.850	474.171	0.560	0.000	0.000	-180.000	0.000	0.000	Infinity	Infinity	NaN	137.768	565.599	473.921	0.501
1862	1862	0.126	0.754	4.172	1.000	132.508	118.981	474.672	0.000	0.000	0.000	0.000	-0.000	0.000	NaN	NaN	NaN	132.257	118.731	474.422	0.501
1863	1863	0.126	0.754	4.172	1.000	129.502	124.993	474.672	0.000	0.000	0.000	0.000	-0.000	0.000	NaN	NaN	NaN	129.251	124.742	474.422	0.501
1864	1864	0.377	2.026	1.936	1.000	408.210	583.384	475.006	0.647	0.373	0.000	0.000	-45.000	90.000	1.732	Infinity	Infinity	407.793	583.133	474.422	0.501
1865	1865	5.029	18.125	0.480	1.000	452.317	584.023	476.726	2.538	1.040	0.476	-1.671	-63.428	100.837	2.440	5.329	2.184	451.377	583.634	474.422	0.501
1866	1866	0.377	2.026	1.936	1.000	143.863	117.311	475.173	0.647	0.373	0.000	-45.000	-0.000	0.000	1.732	Infinity	Infinity	143.779	116.727	474.923	0.501
1867	1867	0.251	1.416	2.519	1.000	133.009	118.480	475.424	0.560	0.000	0.000	0.000	-90.000	-90.000	Infinity	Infinity	NaN	132.758	118.230	474.923	0.501
1868	1868	0.126	0.754	4.172	1.000	129.001	125.494	475.173	0.000	0.000	0.000	0.000	-0.000	0.000	NaN	NaN	NaN	128.750	125.243	474.923	0.501
1869	1869	0.754	3.720	1.250	1.000	230.865	358.196	475.841	0.947	0.550	0.300	38.476	-46.211	-5.323	1.724	3.159	1.832	230.448	357.695	474.923	0.501
1870	1870	0.503	2.543	1.739	1.000	150.292	116.977	475.925	0.560	0.560	0.000	-180.000	0.000	90.000	1.000	Infinity	Infinity	149.791	116.727	475.424	0.501
1871	1871	0.126	0.754	4.172	1.000	133.009	119.482	475.674	0.000	0.000	0.000	0.000	-0.000	0.000	NaN	NaN	NaN	132.758	119.232	475.424	0.501
1872	1872	0.126	0.754	4.172	1.000	245.227	384.998	475.674	0.000	0.000	0.000	0.000	-0.000	0.000	NaN	NaN	NaN	244.976	384.748	475.424	0.501
1873	1873	0.126	0.754	4.172	1.000	559.838	543.807	475.674	0.000	0.000	0.000	0.000	-0.000	0.000	NaN	NaN	NaN	559.588	543.556	475.424	0.501
1874	1874	0.126	0.754	4.172	1.000	131.506	121.486	476.175	0.000	0.000	0.000	0.000	-0.000	0.000	NaN	NaN	NaN	131.255	121.236	475.925	0.501
1875	1875	1.509	6.645	0.877	1.500	320.289	303.131	476.760	1.384	0.634	0.467	60.798	61.120	-13.721	2.184	2.962	1.356	320.122	303.089	475.925	0.501
1876	1876	0.126	0.754	4.172	1.000	131.506	120.985	476.676	0.000	0.000	0.000	0.000	-0.000	0.000	NaN	NaN	NaN	131.255	120.735	476.426	0.501
1877	1877	0.126	0.754	4.172	1.000	515.752	377.484	476.676	0.000	0.000	0.000	0.000	-0.000	0.000	NaN	NaN	NaN	515.502	377.233	476.426	0.501
1878	1878	0.126	0.754	4.172	1.000	130.003	121.987	477.177	0.000	0.000	0.000	0.000	-0.000	0.000	NaN	NaN	NaN	129.752	121.737	476.927	0.501
1879	1879	0.126	0.754	4.172	1.000	131.506	121.987	477.177	0.000	0.000	0.000	0.000	-0.000	0.000	NaN	NaN	NaN	131.255	121.737	476.927	0.501
1880	1880	0.126	0.754	4.172	1.000	515.752	377.985	477.177	0.000	0.000	0.000	0.000	-0.000	0.000	NaN	NaN	NaN	515.502	377.734	476.927	0.501
1881	1881	0.126	0.754	4.172	1.000	348.928	515.752	477.177	0.000	0.000	0.000	0.000	-0.000	0.000	NaN	NaN	NaN	348.678	515.502	476.927	0.501
1882	1882	0.126	0.754	4.172	1.000	147.537	116.977	477.678	0.000	0.000	0.000	0.000	-0.000	0.000	NaN	NaN	NaN	147.286	116.727	477.428	0.501
1883	1883	0.251	1.416	2.519	1.000	149.040	117.228	477.678	0.560	0.000	0.000	0.000	0.000	-0.000	Infinity	Infinity	NaN	148.789	116.727	477.428	0.501
1884	1884	0.251	1.416	2.519	1.000	150.292	116.977	478.179	0.560	0.000	0.000	-180.000	0.000	0.000	Infinity	Infinity	NaN	149.791	116.727	477.929	0.501
1885	1885	0.126	0.754	4.172	1.000	321.375	220.679	478.179	0.000	0.000	0.000	0.000	-0.000	0.000	NaN	NaN	NaN	321.124	220.428	477.929	0.501
1886	1886	2.137	9.859	0.539	1.000	320.726	580.407	480.065	2.419	0.737	0.261	3.847	-76.046	86.156	3.284	9.279	2.826	319.621	580.127	477.929	0.501
1887	1887	0.251	1.416	2.519	1.000	129.502	124.742	478.680	0.560	0.000	0.000	0.000	0.000	-0.000	Infinity	Infinity	NaN	129.251	124.241	478.430	0.501
1888	1888	0.377	2.078	1.793	1.000	130.003	125.494	479.181	0.915	0.000	0.000	0.000	0.000	-0.000	Infinity	Infinity	NaN	129.752	124.742	478.931	0.501
1889	1889	0.503	2.594	1.638	1.000	140.774	117.103	479.807	0.732	0.396	0.303	35.264	26.565	-54.736	1.848	2.414	1.307	140.273	116.727	479.432	0.501
1890	1890	0.126	0.754	4.172	1.000	143.529	116.977	479.682	0.000	0.000	0.000	0.000	-0.000	0.000	NaN	NaN	NaN	143.278	116.727	479.432	0.501
1891	1891	0.754	3.628	1.348	1.000	134.344	133.092	480.016	0.907	0.481	0.310	58.251	18.640	-67.370	1.887	2.925	1.550	134.261	132.758	479.432	0.501
1892	1892	0.126	0.754	4.172	1.000	139.521	116.977	480.183	0.000	0.000	0.000	0.000	-0.000	0.000	NaN	NaN	NaN	139.271	116.727	479.933	0.501
1893	1893	0.126	0.754	4.172	1.000	141.525	117.478	480.183	0.000	0.000	0.000	0.000	-0.000	0.000	NaN	NaN	NaN	141.275	117.228	479.933	0.501
1894	1894	0.126	0.754	4.172	1.000	453.131	583.885	480.183	0.000	0.000	0.000	0.000	-0.000	0.000	NaN	NaN	NaN	452.880	583.634	479.933	0.501
1895	1895	0.126	0.754	4.172	1.000	142.527	117.478	480.684	0.000	0.000	0.000	0.000	-0.000	0.000	NaN	NaN	NaN	142.277	117.228	480.434	0.501
1896	1896	2.263	8.112	1.085	1.000	310.325	273.031	481.519	1.073	0.855	0.558	2.386	-72.653	92.290	1.255	1.924	1.533	310.103	272.530	480.434	0.501
1897	1897	0.377	2.026	1.936	1.000	316.532	389.340	480.684	0.647	0.373	0.000	45.000	-0.000	-0.000	1.732	Infinity	Infinity	316.114	388.756	480.434	0.501
1898	1898	0.126	0.754	4.172	1.000	453.632	583.885	480.684	0.000	0.000	0.000	0.000	-0.000	0.000	NaN	NaN	NaN	453.381	583.634	480.434	0.501
1899	1899	0.880	4.248	1.143	1.000	311.498	272.995	482.831	1.037	0.562	0.382	7.698E-7	35.591	-12.620	1.847	2.718	1.472	311.606	272.530	481.937	0.501
1900	1900	2.389	9.309	0.800	1.000	490.124	367.622	482.873	1.242	0.868	0.643	18.114	31.813	-4.926	1.431	1.933	1.351	489.952	367.214	481.937	0.501
1901	1901	0.126	0.754	4.172	1.000	377.985	512.747	482.187	0.000	0.000	0.000	0.000	-0.000	0.000	NaN	NaN	NaN	377.734	512.496	481.937	0.501
1902	1902	4.652	13.240	1.054	1.000	424.887	259.890	483.338	1.246	1.057	0.845	-56.395	-62.778	150.667	1.179	1.475	1.251	424.325	259.504	482.939	0.668
1903	1903	0.126	0.754	4.172	1.000	529.279	372.474	482.688	0.000	0.000	0.000	0.000	-0.000	0.000	NaN	NaN	NaN	529.028	372.223	482.438	0.501
1904	1904	0.880	4.000	1.369	1.000	378.128	513.462	483.762	0.748	0.549	0.463	-70.929	50.353	148.160	1.362	1.614	1.185	377.734	512.997	482.939	0.501
1905	1905	0.126	0.754	4.172	1.000	138.018	117.979	483.690	0.000	0.000	0.000	0.000	-0.000	0.000	NaN	NaN	NaN	137.768	117.729	483.439	0.501
1906	1906	0.126	0.754	4.172	1.000	134.010	134.511	484.692	0.000	0.000	0.000	0.000	-0.000	0.000	NaN	NaN	NaN	133.760	134.261	484.441	0.501
1907	1907	0.754	3.710	1.261	1.000	407.125	583.384	485.276	0.876	0.647	2.542E-13	1.143E-24	-45.000	90.000	1.354	3.445E12	2.544E12	406.791	583.133	484.441	0.501
1908	1908	2.640	10.760	0.633	1.000	384.927	582.787	487.054	1.721	0.896	0.428	68.465	72.033	-39.487	1.921	4.021	2.093	384.247	582.632	485.443	0.501
1909	1909	0.126	0.754	4.172	1.000	406.039	582.883	485.694	0.000	0.000	0.000	0.000	-0.000	0.000	NaN	NaN	NaN	405.789	582.632	485.443	0.501
1910	1910	0.126	0.754	4.172	1.000	397.523	454.133	486.195	0.000	0.000	0.000	0.000	-0.000	0.000	NaN	NaN	NaN	397.272	453.882	485.944	0.501
1911	1911	0.126	0.754	4.172	1.000	397.022	454.634	486.195	0.000	0.000	0.000	0.000	-0.000	0.000	NaN	NaN	NaN	396.771	454.383	485.944	0.501
1912	1912	0.126	0.754	4.172	1.000	396.521	455.135	486.195	0.000	0.000	0.000	0.000	-0.000	0.000	NaN	NaN	NaN	396.270	454.884	485.944	0.501
1913	1913	0.251	1.416	2.519	1.000	312.858	166.073	487.447	0.560	0.000	0.000	0.000	-90.000	-90.000	Infinity	Infinity	NaN	312.608	165.822	486.946	0.501
1914	1914	0.126	0.754	4.172	1.000	131.005	141.525	488.199	0.000	0.000	0.000	0.000	-0.000	0.000	NaN	NaN	NaN	130.754	141.275	487.948	0.501
1915	1915	5.909	18.085	0.668	1.000	537.742	412.861	489.350	1.956	1.040	0.793	14.144	-27.791	104.026	1.881	2.467	1.311	537.545	412.301	488.950	0.668
1916	1916	1.132	5.126	1.075	1.000	383.774	261.647	489.924	1.052	0.653	0.375	-50.308	7.737	132.044	1.611	2.806	1.742	383.746	261.007	489.451	0.501
1917	1917	0.377	2.026	1.936	1.000	392.346	578.374	490.036	0.647	0.373	0.000	0.000	45.000	-90.000	1.732	Infinity	Infinity	392.262	578.124	489.451	0.501
1918	1918	0.377	2.026	1.936	1.000	133.175	137.016	490.370	0.647	0.373	0.000	0.000	45.000	-90.000	1.732	Infinity	Infinity	132.758	136.766	489.952	0.501
1919	1919	0.126	0.754	4.172	1.000	384.497	261.759	490.203	0.000	0.000	0.000	0.000	-0.000	0.000	NaN	NaN	NaN	384.247	261.508	489.952	0.501
1920	1920	0.126	0.754	4.172	1.000	445.616	299.833	490.203	0.000	0.000	0.000	0.000	-0.000	0.000	NaN	NaN	NaN	445.366	299.582	489.952	0.501
1921	1921	2.012	8.083	0.867	1.000	494.210	583.509	491.017	1.317	0.801	0.438	64.151	78.117	-14.117	1.645	3.009	1.829	493.960	583.133	489.952	0.501
1922	1922	0.754	3.535	1.457	1.000	386.752	330.643	491.455	0.647	0.647	0.323	45.000	-2.040E-10	-125.264	1.000	2.000	2.000	386.251	330.142	490.954	0.501
1923	1923	1.760	6.759	1.135	1.000	282.549	441.429	491.777	0.972	0.816	0.470	67.586	-19.128	-98.141	1.191	2.065	1.735	282.048	440.857	490.954	0.501
1924	1924	3.520	12.968	0.643	1.000	430.444	340.036	492.725	1.722	0.875	0.754	-23.471	37.709	53.498	1.969	2.284	1.160	429.835	339.660	492.958	0.668
1925	1925	0.126	0.754	4.172	1.000	429.585	340.412	491.706	0.000	0.000	0.000	0.000	-0.000	0.000	NaN	NaN	NaN	429.334	340.161	491.455	0.501
1926	1926	0.126	0.754	4.172	1.000	392.513	578.374	491.706	0.000	0.000	0.000	0.000	-0.000	0.000	NaN	NaN	NaN	392.262	578.124	491.455	0.501
1927	1927	0.126	0.754	4.172	1.000	153.548	116.977	492.207	0.000	0.000	0.000	0.000	-0.000	0.000	NaN	NaN	NaN	153.298	116.727	491.956	0.501
1928	1928	0.251	1.416	2.519	1.000	153.047	116.977	492.958	0.560	0.000	0.000	0.000	-90.000	-90.000	Infinity	Infinity	NaN	152.797	116.727	492.457	0.501
1929	1929	0.126	0.754	4.172	1.000	154.049	117.478	492.707	0.000	0.000	0.000	0.000	-0.000	0.000	NaN	NaN	NaN	153.799	117.228	492.457	0.501
1930	1930	0.880	4.144	1.231	1.000	227.406	575.010	493.208	0.911	0.557	0.375	-42.192	55.846	-169.425	1.635	2.428	1.486	226.941	574.617	492.457	0.501
1931	1931	1.760	7.390	0.868	1.000	154.085	117.156	494.103	1.231	0.776	0.507	-16.136	-61.546	113.239	1.586	2.430	1.533	153.799	116.727	492.958	0.501
1932	1932	0.503	2.635	1.563	1.000	150.292	116.476	494.210	0.906	0.346	0.000	0.000	-58.283	90.000	2.618	Infinity	Infinity	149.791	116.226	493.459	0.501
1933	1933	0.126	0.754	4.172	1.000	151.044	116.977	493.709	0.000	0.000	0.000	0.000	-0.000	0.000	NaN	NaN	NaN	150.793	116.727	493.459	0.501
1934	1934	3.018	11.309	0.712	1.000	371.159	196.716	494.586	1.391	0.859	0.803	33.400	-34.479	93.359	1.619	1.731	1.070	370.220	195.881	493.459	0.501
1935	1935	0.126	0.754	4.172	1.000	149.541	116.476	494.711	0.000	0.000	0.000	0.000	-0.000	0.000	NaN	NaN	NaN	149.290	116.226	494.461	0.501
1936	1936	0.377	2.026	1.936	1.000	150.042	116.810	495.045	0.647	0.373	0.000	90.000	35.264	-90.000	1.732	Infinity	Infinity	149.791	116.727	494.461	0.501
1937	1937	0.126	0.754	4.172	1.000	150.543	117.478	494.711	0.000	0.000	0.000	0.000	-0.000	0.000	NaN	NaN	NaN	150.292	117.228	494.461	0.501
1938	1938	0.126	0.754	4.172	1.000	151.545	117.478	494.711	0.000	0.000	0.000	0.000	-0.000	0.000	NaN	NaN	NaN	151.294	117.228	494.461	0.501
1939	1939	0.126	0.754	4.172	1.000	155.552	117.478	494.711	0.000	0.000	0.000	0.000	-0.000	0.000	NaN	NaN	NaN	155.302	117.228	494.461	0.501
1940	1940	0.251	1.416	2.519	1.000	151.044	117.228	495.212	0.560	0.000	0.000	0.000	0.000	-0.000	Infinity	Infinity	NaN	150.793	116.727	494.962	0.501
1941	1941	0.126	0.754	4.172	1.000	307.347	225.689	495.212	0.000	0.000	0.000	0.000	-0.000	0.000	NaN	NaN	NaN	307.097	225.438	494.962	0.501
1942	1942	0.629	3.153	1.426	1.000	152.947	116.977	496.014	0.868	0.501	0.000	0.000	-18.435	90.000	1.732	Infinity	Infinity	152.296	116.727	495.463	0.501
1943	1943	0.126	0.754	4.172	1.000	156.053	117.478	495.713	0.000	0.000	0.000	0.000	-0.000	0.000	NaN	NaN	NaN	155.803	117.228	495.463	0.501
1944	1944	0.503	2.583	1.661	1.000	307.473	226.315	495.839	0.560	0.560	0.280	-45.000	1.150E-8	125.264	1.000	2.000	2.000	307.097	225.939	495.463	0.501
1945	1945	0.126	0.754	4.172	1.000	154.049	117.979	496.214	0.000	0.000	0.000	0.000	-0.000	0.000	NaN	NaN	NaN	153.799	117.729	495.964	0.501
1946	1946	0.251	1.416	2.519	1.000	421.319	255.747	496.214	0.560	0.000	0.000	-180.000	0.000	0.000	Infinity	Infinity	NaN	420.818	255.497	495.964	0.501
1947	1947	2.012	8.269	0.809	1.000	278.197	577.779	497.373	1.427	0.793	0.428	-14.176	-78.990	110.148	1.801	3.338	1.854	277.539	577.623	495.964	0.501
1948	1948	0.126	0.754	4.172	1.000	150.042	116.476	496.715	0.000	0.000	0.000	0.000	-0.000	0.000	NaN	NaN	NaN	149.791	116.226	496.465	0.501
1949	1949	2.263	8.681	0.886	1.000	154.244	117.256	497.161	1.482	0.688	0.542	2.770	12.518	-74.771	2.154	2.732	1.268	153.799	116.727	496.465	0.501
1950	1950	0.251	1.416	2.519	1.000	176.092	231.199	496.966	0.560	0.000	0.000	0.000	-90.000	-90.000	Infinity	Infinity	NaN	175.842	230.949	496.465	0.501
1951	1951	0.126	0.754	4.172	1.000	393.014	255.747	496.715	0.000	0.000	0.000	0.000	-0.000	0.000	NaN	NaN	NaN	392.763	255.497	496.465	0.501
1952	1952	0.126	0.754	4.172	1.000	392.513	256.248	496.715	0.000	0.000	0.000	0.000	-0.000	0.000	NaN	NaN	NaN	392.262	255.998	496.465	0.501
1953	1953	0.251	1.416	2.519	1.000	140.022	317.868	497.467	0.560	0.000	0.000	0.000	-90.000	-90.000	Infinity	Infinity	NaN	139.772	317.617	496.966	0.501
1954	1954	0.377	2.026	1.936	1.000	141.024	318.536	497.383	0.647	0.373	0.000	90.000	35.264	-90.000	1.732	Infinity	Infinity	140.774	318.118	496.966	0.501
1955	1955	0.126	0.754	4.172	1.000	150.543	116.476	497.717	0.000	0.000	0.000	0.000	-0.000	0.000	NaN	NaN	NaN	150.292	116.226	497.467	0.501
1956	1956	5.532	16.110	0.828	1.000	202.006	243.826	498.901	1.627	1.014	0.880	-0.614	-40.697	48.289	1.605	1.850	1.153	201.391	243.473	497.968	0.668
1957	1957	0.126	0.754	4.172	1.000	151.044	116.977	498.218	0.000	0.000	0.000	0.000	-0.000	0.000	NaN	NaN	NaN	150.793	116.727	497.968	0.501
1958	1958	0.251	1.416	2.519	1.000	125.995	120.735	498.218	0.560	0.000	0.000	0.000	0.000	-0.000	Infinity	Infinity	NaN	125.744	120.234	497.968	0.501
1959	1959	0.126	0.754	4.172	1.000	450.626	214.667	498.218	0.000	0.000	0.000	0.000	-0.000	0.000	NaN	NaN	NaN	450.375	214.417	497.968	0.501
1960	1960	0.126	0.754	4.172	1.000	451.628	215.669	498.218	0.000	0.000	0.000	0.000	-0.000	0.000	NaN	NaN	NaN	451.377	215.419	497.968	0.501
1961	1961	0.126	0.754	4.172	1.000	340.412	218.675	498.218	0.000	0.000	0.000	0.000	-0.000	0.000	NaN	NaN	NaN	340.161	218.425	497.968	0.501
1962	1962	1.006	4.569	1.200	1.000	243.285	308.099	498.907	0.792	0.792	0.343	143.130	-2.627E-7	-101.310	1.000	2.309	2.309	242.972	308.099	497.968	0.501
1963	1963	0.377	2.026	1.936	1.000	140.189	318.536	498.218	0.647	0.373	0.000	-45.000	-0.000	0.000	1.732	Infinity	Infinity	139.772	318.118	497.968	0.501
1964	1964	0.126	0.754	4.172	1.000	501.224	385.499	498.218	0.000	0.000	0.000	0.000	-0.000	0.000	NaN	NaN	NaN	500.974	385.249	497.968	0.501
1965	1965	0.126	0.754	4.172	1.000	500.723	386.000	498.218	0.000	0.000	0.000	0.000	-0.000	0.000	NaN	NaN	NaN	500.473	385.750	497.968	0.501
1966	1966	0.126	0.754	4.172	1.000	516.754	494.711	498.218	0.000	0.000	0.000	0.000	-0.000	0.000	NaN	NaN	NaN	516.504	494.461	497.968	0.501
1967	1967	0.126	0.754	4.172	1.000	517.255	495.212	498.218	0.000	0.000	0.000	0.000	-0.000	0.000	NaN	NaN	NaN	517.005	494.962	497.968	0.501
1968	1968	1.760	6.574	1.234	1.000	158.630	569.607	498.719	0.944	0.737	0.538	-8.832	44.004	-80.954	1.281	1.755	1.370	158.308	569.106	497.968	0.501
1969	1969	1.383	6.025	0.989	1.000	163.887	187.296	499.220	1.287	0.541	0.478	30.298	-34.503	8.426	2.379	2.695	1.133	163.317	186.362	498.469	0.501
1970	1970	1.509	6.107	1.130	1.000	407.876	339.577	499.429	0.936	0.708	0.567	-86.915	71.833	166.543	1.322	1.653	1.250	407.793	339.159	498.469	0.501
1971	1971	0.126	0.754	4.172	1.000	517.255	494.711	498.719	0.000	0.000	0.000	0.000	-0.000	0.000	NaN	NaN	NaN	517.005	494.461	498.469	0.501
1972	1972	0.754	3.576	1.408	1.000	337.656	208.990	499.721	0.763	0.528	0.388	1.916E-12	-38.245	180.000	1.444	1.966	1.362	337.155	208.906	498.970	0.501
1973	1973	0.126	0.754	4.172	1.000	556.832	243.223	499.220	0.000	0.000	0.000	0.000	-0.000	0.000	NaN	NaN	NaN	556.582	242.972	498.970	0.501
1974	1974	0.251	1.416	2.519	1.000	309.602	315.864	499.220	0.560	0.000	0.000	-180.000	0.000	0.000	Infinity	Infinity	NaN	309.101	315.613	498.970	0.501
1975	1975	8.298	21.658	0.767	1.000	314.209	256.696	501.778	1.708	1.272	0.993	-15.296	37.704	21.082	1.342	1.720	1.281	313.610	256.499	501.976	1.002
1976	1976	0.126	0.754	4.172	1.000	457.639	583.384	501.725	0.000	0.000	0.000	0.000	-0.000	0.000	NaN	NaN	NaN	457.389	583.133	501.475	0.501
