Repository: confluentmedical/nitinol-design-concepts

# Volumetric characterization of inclusions from submicron CT scans

**Objective:** Characterize the density, size, shape, and orientations of inclusions in a sample of nitinol material based on submicron resolution x-ray computed tomography scan results. 

**Prerequisites:** X-ray computed tomography microscope. This study utilized a [ZEISS Xradia 520 Versa instrument at Stanford Nano Shared Facilitiess](https://snsf.stanford.edu/equipment/xsa/xct.html).

## Introduction

[Advancing Nitinol Fatigue Durability Prediction](../205-advancing-fatigue-prediction) reviews limitations of our current practice of fatigue lifetime prediction, and proposes some possibilities for advancing our predictiv

File: 210-xct-methods/image-data/scan02-lbl-morpho.tsv (part 8 of 14)
 	Label	Volume	SurfaceArea	Sphericity	EulerNumber	Elli.Center.X	Elli.Center.Y	Elli.Center.Z	Elli.R1	Elli.R2	Elli.R3	Elli.Azim	Elli.Elev	Elli.Roll	Elli.R1/R2	Elli.R1/R3	Elli.R2/R3	InscrBall.Center.X	InscrBall.Center.Y	InscrBall.Center.Z	InscrBall.Radius
1977	1977	2.263	8.414	0.973	1.000	276.621	471.973	502.866	1.090	0.906	0.594	-16.863	-3.816	-80.436	1.204	1.836	1.525	276.036	471.416	501.976	0.501
1978	1978	0.126	0.754	4.172	1.000	498.218	368.466	502.727	0.000	0.000	0.000	0.000	-0.000	0.000	NaN	NaN	NaN	497.968	368.216	502.476	0.501
1979	1979	0.880	4.185	1.195	1.000	498.862	369.540	503.300	0.799	0.704	0.381	-4.866	21.017	-84.744	1.135	2.096	1.848	498.970	369.218	502.476	0.501
1980	1980	0.754	3.616	1.361	1.000	204.982	377.400	503.311	0.808	0.507	0.370	-18.217	55.820	-76.546	1.595	2.186	1.370	204.898	377.233	502.476	0.501
1981	1981	0.126	0.754	4.172	1.000	346.924	398.525	502.727	0.000	0.000	0.000	0.000	-0.000	0.000	NaN	NaN	NaN	346.674	398.274	502.476	0.501
1982	1982	1.760	7.297	0.902	1.000	393.765	305.844	503.765	1.193	0.784	0.576	1.221	33.122	-147.741	1.521	2.069	1.361	393.765	305.093	502.977	0.501
1983	1983	0.126	0.754	4.172	1.000	317.868	344.419	503.228	0.000	0.000	0.000	0.000	-0.000	0.000	NaN	NaN	NaN	317.617	344.169	502.977	0.501
1984	1984	0.629	3.059	1.561	1.000	497.818	368.767	503.529	0.661	0.501	0.340	49.609	-31.212	-117.271	1.319	1.946	1.475	497.467	368.216	502.977	0.501
1985	1985	8.550	23.591	0.630	1.000	347.484	397.655	504.510	1.681	1.469	1.008	3.222	38.227	-88.735	1.144	1.668	1.458	346.674	397.773	503.478	0.668
1986	1986	0.126	0.754	4.172	1.000	178.096	250.737	503.729	0.000	0.000	0.000	0.000	-0.000	0.000	NaN	NaN	NaN	177.846	250.487	503.478	0.501
1987	1987	0.126	0.754	4.172	1.000	313.359	257.751	503.729	0.000	0.000	0.000	0.000	-0.000	0.000	NaN	NaN	NaN	313.109	257.500	503.478	0.501
1988	1988	0.126	0.754	4.172	1.000	374.979	269.273	504.230	0.000	0.000	0.000	0.000	-0.000	0.000	NaN	NaN	NaN	374.728	269.023	503.979	0.501
1989	1989	1.886	6.945	1.201	1.000	316.832	580.077	504.764	0.914	0.818	0.540	-10.653	44.749	-97.511	1.117	1.692	1.515	316.114	579.627	503.979	0.501
1990	1990	0.629	3.059	1.561	1.000	391.711	220.979	504.831	0.661	0.501	0.340	-45.000	36.093	180.000	1.319	1.946	1.475	391.260	220.428	504.480	0.501
1991	1991	0.629	3.153	1.426	1.000	334.200	239.215	505.332	0.868	0.501	6.355E-14	-1.409E-24	71.565	-90.000	1.732	1.365E13	7.883E12	334.149	238.964	504.480	0.501
1992	1992	0.880	4.000	1.369	1.000	417.490	254.459	505.089	0.748	0.549	0.463	-21.436	7.294	40.454	1.362	1.614	1.185	417.311	253.994	504.480	0.501
1993	1993	0.126	0.754	4.172	1.000	253.743	123.991	505.733	0.000	0.000	0.000	0.000	-0.000	0.000	NaN	NaN	NaN	253.493	123.740	505.482	0.501
1994	1994	1.509	5.871	1.272	1.000	598.580	378.193	506.192	0.868	0.686	0.541	29.130	72.408	-67.614	1.265	1.603	1.267	598.163	377.734	505.482	0.501
1995	1995	0.126	0.754	4.172	1.000	346.423	398.024	506.234	0.000	0.000	0.000	0.000	-0.000	0.000	NaN	NaN	NaN	346.173	397.773	505.983	0.501
1996	1996	0.251	1.416	2.519	1.000	135.513	449.123	506.484	0.560	0.000	0.000	0.000	-90.000	-90.000	Infinity	Infinity	NaN	135.263	448.872	505.983	0.501
1997	1997	0.126	0.754	4.172	1.000	316.365	579.877	506.234	0.000	0.000	0.000	0.000	-0.000	0.000	NaN	NaN	NaN	316.114	579.627	505.983	0.501
1998	1998	0.377	2.026	1.936	1.000	316.031	246.229	509.407	0.647	0.373	6.355E-14	1.223E-24	45.000	90.000	1.732	1.018E13	5.875E12	315.613	245.978	508.989	0.501
1999	1999	0.126	0.754	4.172	1.000	258.252	157.055	510.242	0.000	0.000	0.000	0.000	-0.000	0.000	NaN	NaN	NaN	258.001	156.805	509.991	0.501
2000	2000	1.635	6.244	1.241	1.000	296.095	578.605	510.820	1.072	0.561	0.538	-45.000	-54.101	90.000	1.910	1.991	1.042	295.574	578.124	509.991	0.501
2001	2001	1.006	4.661	1.130	1.000	221.556	275.786	511.369	0.873	0.714	0.373	78.739	-31.560	68.183	1.222	2.343	1.917	221.430	275.536	510.492	0.501
2002	2002	0.126	0.754	4.172	1.000	399.526	326.885	510.743	0.000	0.000	0.000	0.000	-0.000	0.000	NaN	NaN	NaN	399.276	326.635	510.492	0.501
2003	2003	0.126	0.754	4.172	1.000	399.026	327.386	510.743	0.000	0.000	0.000	0.000	-0.000	0.000	NaN	NaN	NaN	398.775	327.136	510.492	0.501
2004	2004	0.629	3.297	1.247	1.000	134.010	566.852	512.446	0.896	0.708	0.000	0.000	-90.000	-90.000	1.265	Infinity	Infinity	133.760	566.601	511.494	0.501
2005	2005	0.251	1.416	2.519	1.000	255.246	397.773	512.245	0.560	0.000	0.000	0.000	0.000	-0.000	Infinity	Infinity	NaN	254.996	397.272	511.995	0.501
2006	2006	3.143	12.560	0.564	1.000	364.318	581.881	514.690	2.310	0.720	0.594	49.110	64.860	-64.416	3.209	3.888	1.212	364.208	581.630	512.997	0.501
2007	2007	0.126	0.754	4.172	1.000	435.096	198.135	514.249	0.000	0.000	0.000	0.000	-0.000	0.000	NaN	NaN	NaN	434.845	197.885	513.999	0.501
2008	2008	1.383	5.963	1.021	1.000	430.450	322.012	514.705	1.013	0.713	0.457	-77.672	37.559	-82.836	1.421	2.216	1.560	430.336	321.124	513.999	0.501
2009	2009	0.126	0.754	4.172	1.000	435.096	456.637	514.249	0.000	0.000	0.000	0.000	-0.000	0.000	NaN	NaN	NaN	434.845	456.387	513.999	0.501
2010	2010	1.509	5.871	1.272	1.000	374.436	438.853	515.418	0.862	0.727	0.502	3.514	13.715	-116.923	1.185	1.718	1.449	374.227	438.352	514.500	0.501
2011	2011	1.383	5.788	1.116	1.000	472.987	159.423	516.253	0.994	0.685	0.471	61.478	-67.422	25.936	1.451	2.109	1.453	472.418	158.809	515.502	0.501
2012	2012	0.126	0.754	4.172	1.000	505.733	389.507	515.752	0.000	0.000	0.000	0.000	-0.000	0.000	NaN	NaN	NaN	505.482	389.257	515.502	0.501
2013	2013	0.377	2.026	1.936	1.000	357.111	297.829	516.921	0.647	0.373	0.000	0.000	45.000	-90.000	1.732	Infinity	Infinity	356.693	297.578	516.504	0.501
2014	2014	6.035	18.909	0.609	1.500	293.268	190.808	519.457	2.330	0.883	0.753	79.466	-85.171	12.957	2.637	3.093	1.173	292.569	190.370	518.508	0.668
2015	2015	0.126	0.754	4.172	1.000	327.386	225.188	517.756	0.000	0.000	0.000	0.000	-0.000	0.000	NaN	NaN	NaN	327.136	224.937	517.506	0.501
2016	2016	0.251	1.416	2.519	1.000	183.607	281.297	519.009	0.560	0.000	0.000	0.000	-90.000	-90.000	Infinity	Infinity	NaN	183.356	281.046	518.508	0.501
2017	2017	0.126	0.754	4.172	1.000	184.108	281.798	518.758	0.000	0.000	0.000	0.000	-0.000	0.000	NaN	NaN	NaN	183.857	281.547	518.508	0.501
2018	2018	0.126	0.754	4.172	1.000	292.318	190.119	519.259	0.000	0.000	0.000	0.000	-0.000	0.000	NaN	NaN	NaN	292.068	189.869	519.009	0.501
2019	2019	0.126	0.754	4.172	1.000	178.597	243.724	519.259	0.000	0.000	0.000	0.000	-0.000	0.000	NaN	NaN	NaN	178.347	243.473	519.009	0.501
2020	2020	3.646	12.609	0.750	1.000	440.831	394.396	520.157	1.242	1.019	0.873	-23.638	-29.154	-170.963	1.219	1.423	1.167	440.356	394.266	519.510	0.668
2021	2021	0.251	1.416	2.519	1.000	153.298	116.476	519.760	0.560	0.000	0.000	-180.000	0.000	0.000	Infinity	Infinity	NaN	152.797	116.226	519.510	0.501
2022	2022	5.658	18.215	0.599	1.500	338.864	215.090	521.074	1.855	0.956	0.945	-52.772	59.725	-171.035	1.940	1.962	1.011	338.658	214.918	520.011	0.668
2023	2023	0.251	1.416	2.519	1.000	282.299	577.873	520.011	0.560	0.000	0.000	0.000	-90.000	-90.000	Infinity	Infinity	NaN	282.048	577.623	519.510	0.501
2024	2024	1.132	4.652	1.439	1.000	488.978	583.105	520.094	0.787	0.528	0.528	-45.000	-51.984	180.000	1.491	1.491	1.000	488.449	582.632	519.510	0.501
2025	2025	0.503	2.594	1.638	1.000	154.300	116.351	520.887	0.732	0.396	0.303	35.264	-26.565	-125.264	1.848	2.414	1.307	153.799	115.725	520.512	0.501
2026	2026	0.126	0.754	4.172	1.000	280.796	266.267	520.762	0.000	0.000	0.000	0.000	-0.000	0.000	NaN	NaN	NaN	280.545	266.017	520.512	0.501
2027	2027	0.251	1.416	2.519	1.000	149.541	391.010	521.012	0.560	0.000	0.000	0.000	-90.000	-90.000	Infinity	Infinity	NaN	149.290	390.759	520.512	0.501
2028	2028	0.251	1.416	2.519	1.000	149.040	391.511	521.012	0.560	0.000	0.000	0.000	-90.000	-90.000	Infinity	Infinity	NaN	148.789	391.260	520.512	0.501
2029	2029	1.006	4.805	1.031	1.000	360.325	474.046	521.451	1.065	0.622	0.430	90.861	44.662	-60.742	1.713	2.478	1.447	360.200	473.921	520.512	0.501
2030	2030	2.389	9.198	0.829	1.000	177.674	571.018	522.239	1.654	0.663	0.481	16.499	-64.721	89.474	2.495	3.438	1.378	176.844	570.609	520.512	0.501
2031	2031	0.251	1.416	2.519	1.000	280.295	266.267	521.513	0.560	0.000	0.000	0.000	-90.000	-90.000	Infinity	Infinity	NaN	280.044	266.017	521.012	0.501
2032	2032	1.635	7.609	0.686	1.000	282.761	577.873	522.419	1.601	0.938	0.000	180.000	71.262	90.000	1.707	Infinity	Infinity	282.048	577.623	521.012	0.501
2033	2033	2.640	10.384	0.704	1.000	154.121	116.548	522.909	1.208	1.115	0.610	142.646	-61.388	19.819	1.083	1.978	1.826	153.799	116.226	522.515	0.668
2034	2034	0.126	0.754	4.172	1.000	122.488	223.685	521.764	0.000	0.000	0.000	0.000	-0.000	0.000	NaN	NaN	NaN	122.238	223.434	521.513	0.501
2035	2035	5.532	16.443	0.779	1.000	234.570	429.107	522.891	1.395	1.249	0.860	124.073	11.641	100.970	1.117	1.622	1.451	234.456	428.833	522.515	0.668
2036	2036	0.503	2.594	1.638	1.000	232.828	476.802	522.014	0.732	0.396	0.303	-45.000	45.000	-180.000	1.848	2.414	1.307	232.452	476.426	521.513	0.501
2037	2037	0.126	0.754	4.172	1.000	248.733	247.731	522.265	0.000	0.000	0.000	0.000	-0.000	0.000	NaN	NaN	NaN	248.483	247.481	522.014	0.501
2038	2038	1.509	6.491	0.942	1.000	352.268	147.453	524.311	1.180	0.753	0.511	55.980	-34.991	85.733	1.567	2.309	1.474	351.683	146.785	523.016	0.501
2039	2039	3.269	12.184	0.668	1.000	175.379	157.152	524.153	1.624	0.981	0.556	52.576	-40.066	61.810	1.656	2.924	1.765	174.840	156.805	524.018	0.668
2040	2040	2.263	8.640	0.898	1.000	289.006	213.582	524.937	1.350	0.752	0.561	-83.912	-50.894	-139.098	1.795	2.406	1.340	288.561	213.415	523.517	0.501
2041	2041	0.126	0.754	4.172	1.000	288.811	214.667	523.768	0.000	0.000	0.000	0.000	-0.000	0.000	NaN	NaN	NaN	288.561	214.417	523.517	0.501
2042	2042	0.377	2.026	1.936	1.000	178.764	570.859	524.102	0.647	0.373	0.000	0.000	-45.000	90.000	1.732	Infinity	Infinity	178.347	570.609	523.517	0.501
2043	2043	0.126	0.754	4.172	1.000	154.049	115.975	524.269	0.000	0.000	0.000	0.000	-0.000	0.000	NaN	NaN	NaN	153.799	115.725	524.018	0.501
2044	2044	0.126	0.754	4.172	1.000	155.051	116.977	524.269	0.000	0.000	0.000	0.000	-0.000	0.000	NaN	NaN	NaN	154.801	116.727	524.018	0.501
2045	2045	0.126	0.754	4.172	1.000	156.053	116.476	524.770	0.000	0.000	0.000	0.000	-0.000	0.000	NaN	NaN	NaN	155.803	116.226	524.519	0.501
2046	2046	0.251	1.416	2.519	1.000	435.597	403.033	525.020	0.560	0.000	0.000	0.000	-90.000	-90.000	Infinity	Infinity	NaN	435.346	402.783	524.519	0.501
2047	2047	0.377	2.026	1.936	1.000	155.218	116.476	525.438	0.647	0.373	0.000	0.000	45.000	-90.000	1.732	Infinity	Infinity	154.801	116.226	525.020	0.501
2048	2048	2.766	9.858	0.903	1.000	322.445	234.114	526.728	1.263	0.783	0.715	78.162	-72.946	29.552	1.613	1.766	1.095	322.126	233.955	526.022	0.668
2049	2049	0.126	0.754	4.172	1.000	321.876	234.706	525.772	0.000	0.000	0.000	0.000	-0.000	0.000	NaN	NaN	NaN	321.625	234.456	525.521	0.501
2050	2050	2.263	8.256	1.029	1.000	455.552	583.022	526.635	1.071	0.827	0.618	9.816	-67.618	89.485	1.295	1.733	1.338	454.884	582.632	525.521	0.501
2051	2051	0.377	2.026	1.936	1.000	154.550	116.643	526.607	0.647	0.373	0.000	90.000	-35.264	-90.000	1.732	Infinity	Infinity	154.300	116.226	526.022	0.501
2052	2052	0.503	2.594	1.638	1.000	307.473	327.637	526.398	0.732	0.396	0.303	-54.736	35.264	-125.264	1.848	2.414	1.307	307.097	327.136	526.022	0.501
2053	2053	0.126	0.754	4.172	1.000	120.484	119.482	526.774	0.000	0.000	0.000	0.000	-0.000	0.000	NaN	NaN	NaN	120.234	119.232	526.523	0.501
2054	2054	0.126	0.754	4.172	1.000	404.035	292.819	526.774	0.000	0.000	0.000	0.000	-0.000	0.000	NaN	NaN	NaN	403.785	292.569	526.523	0.501
2055	2055	0.126	0.754	4.172	1.000	404.035	293.821	526.774	0.000	0.000	0.000	0.000	-0.000	0.000	NaN	NaN	NaN	403.785	293.571	526.523	0.501
2056	2056	0.251	1.416	2.519	1.000	307.598	326.885	526.774	0.560	0.000	0.000	-180.000	0.000	0.000	Infinity	Infinity	NaN	307.097	326.635	526.523	0.501
2057	2057	4.023	13.612	0.726	1.000	119.952	119.780	528.637	1.794	0.888	0.682	-21.361	-48.240	63.468	2.022	2.631	1.302	119.733	119.733	528.527	0.668
2058	2058	1.257	5.457	1.100	1.000	404.386	293.520	527.726	1.006	0.721	0.388	-88.213	80.560	174.414	1.395	2.594	1.859	404.286	292.569	527.024	0.501
2059	2059	0.126	0.754	4.172	1.000	419.565	439.103	527.275	0.000	0.000	0.000	0.000	-0.000	0.000	NaN	NaN	NaN	419.315	438.853	527.024	0.501
2060	2060	0.126	0.754	4.172	1.000	152.546	115.975	527.776	0.000	0.000	0.000	0.000	-0.000	0.000	NaN	NaN	NaN	152.296	115.725	527.525	0.501
2061	2061	0.503	2.635	1.563	1.000	154.049	116.476	527.901	0.792	0.485	0.000	-90.000	0.000	90.000	1.633	Infinity	Infinity	153.799	115.725	527.525	0.501
2062	2062	0.251	1.416	2.519	1.000	323.378	234.205	528.026	0.560	0.000	0.000	0.000	-90.000	-90.000	Infinity	Infinity	NaN	323.128	233.955	527.525	0.501
2063	2063	0.126	0.754	4.172	1.000	405.037	292.819	527.776	0.000	0.000	0.000	0.000	-0.000	0.000	NaN	NaN	NaN	404.787	292.569	527.525	0.501
2064	2064	0.126	0.754	4.172	1.000	493.209	329.891	527.776	0.000	0.000	0.000	0.000	-0.000	0.000	NaN	NaN	NaN	492.958	329.641	527.525	0.501
2065	2065	0.251	1.416	2.519	1.000	365.961	370.470	528.527	0.560	0.000	0.000	0.000	-90.000	-90.000	Infinity	Infinity	NaN	365.711	370.220	528.026	0.501
2066	2066	0.754	3.616	1.361	1.000	182.939	476.760	528.694	0.808	0.507	0.370	18.217	-55.820	103.454	1.595	2.186	1.370	182.354	476.426	528.026	0.501
2067	2067	5.658	17.619	0.662	1.000	290.370	578.096	529.947	1.910	1.234	0.580	-18.299	-76.005	113.166	1.548	3.296	2.129	290.064	577.623	530.030	0.668
2068	2068	0.126	0.754	4.172	1.000	433.092	582.883	528.277	0.000	0.000	0.000	0.000	-0.000	0.000	NaN	NaN	NaN	432.841	582.632	528.026	0.501
2069	2069	1.635	6.956	0.898	1.000	183.645	226.382	529.587	1.329	0.633	0.504	-18.594	58.774	-92.545	2.100	2.639	1.256	183.356	225.939	528.527	0.501
2070	2070	1.760	6.770	1.129	1.000	322.019	331.609	529.314	1.008	0.780	0.525	-46.044	-76.065	128.112	1.293	1.920	1.486	321.625	331.144	528.527	0.501
2071	2071	0.126	0.754	4.172	1.000	132.508	400.027	528.778	0.000	0.000	0.000	0.000	-0.000	0.000	NaN	NaN	NaN	132.257	399.777	528.527	0.501
2072	2072	0.126	0.754	4.172	1.000	183.106	475.674	528.778	0.000	0.000	0.000	0.000	-0.000	0.000	NaN	NaN	NaN	182.855	475.424	528.527	0.501
2073	2073	0.126	0.754	4.172	1.000	153.047	115.975	529.279	0.000	0.000	0.000	0.000	-0.000	0.000	NaN	NaN	NaN	152.797	115.725	529.028	0.501
2074	2074	0.126	0.754	4.172	1.000	132.007	400.027	529.279	0.000	0.000	0.000	0.000	-0.000	0.000	NaN	NaN	NaN	131.756	399.777	529.028	0.501
2075	2075	0.251	1.416	2.519	1.000	574.867	503.729	529.529	0.560	0.000	0.000	0.000	-90.000	-90.000	Infinity	Infinity	NaN	574.617	503.479	529.028	0.501
2076	2076	0.126	0.754	4.172	1.000	576.370	504.230	529.279	0.000	0.000	0.000	0.000	-0.000	0.000	NaN	NaN	NaN	576.120	503.979	529.028	0.501
2077	2077	0.126	0.754	4.172	1.000	120.985	118.981	529.780	0.000	0.000	0.000	0.000	-0.000	0.000	NaN	NaN	NaN	120.735	118.731	529.529	0.501
2078	2078	1.257	5.460	1.099	1.000	332.747	440.105	530.431	0.882	0.708	0.501	1.446E-14	35.264	180.000	1.245	1.761	1.414	332.646	439.855	530.030	0.668
2079	2079	0.126	0.754	4.172	1.000	153.548	116.476	530.781	0.000	0.000	0.000	0.000	-0.000	0.000	NaN	NaN	NaN	153.298	116.226	530.531	0.501
2080	2080	0.126	0.754	4.172	1.000	182.605	227.192	530.781	0.000	0.000	0.000	0.000	-0.000	0.000	NaN	NaN	NaN	182.354	226.941	530.531	0.501
2081	2081	0.377	2.026	1.936	1.000	370.303	451.962	530.781	0.647	0.373	0.000	-45.000	-0.000	0.000	1.732	Infinity	Infinity	370.220	451.377	530.531	0.501
2082	2082	0.126	0.754	4.172	1.000	184.108	109.964	532.284	0.000	0.000	0.000	0.000	-0.000	0.000	NaN	NaN	NaN	183.857	109.713	532.034	0.501
2083	2083	3.143	10.600	0.938	1.000	183.787	110.425	533.346	1.186	0.970	0.690	6.650	-42.826	24.379	1.223	1.720	1.406	183.356	110.214	532.535	0.668
2084	2084	0.126	0.754	4.172	1.000	269.273	251.739	532.284	0.000	0.000	0.000	0.000	-0.000	0.000	NaN	NaN	NaN	269.023	251.489	532.034	0.501
2085	2085	1.006	4.649	1.139	1.000	313.234	319.058	532.911	0.837	0.697	0.453	87.068	33.473	-69.358	1.200	1.847	1.539	313.109	319.120	532.034	0.501
2086	2086	0.880	3.856	1.529	1.000	482.402	455.349	533.000	0.599	0.599	0.453	-45.000	-2.000E-8	125.264	1.000	1.323	1.323	481.937	454.884	532.535	0.501
2087	2087	0.629	3.110	1.485	1.000	334.200	263.963	533.487	0.708	0.569	0.279	90.000	66.811	17.632	1.245	2.540	2.040	334.149	263.512	533.036	0.501
2088	2088	0.126	0.754	4.172	1.000	483.189	455.135	533.787	0.000	0.000	0.000	0.000	-0.000	0.000	NaN	NaN	NaN	482.939	454.884	533.537	0.501
2089	2089	1.635	6.295	1.211	1.000	276.749	577.141	534.288	1.054	0.601	0.529	3.720	-42.585	124.939	1.755	1.992	1.135	276.036	576.621	533.537	0.501
2090	2090	0.251	1.416	2.519	1.000	557.834	306.345	534.539	0.560	0.000	0.000	0.000	-90.000	-90.000	Infinity	Infinity	NaN	557.584	306.095	534.038	0.501
2091	2091	0.126	0.754	4.172	1.000	422.070	280.796	534.789	0.000	0.000	0.000	0.000	-0.000	0.000	NaN	NaN	NaN	421.820	280.545	534.539	0.501
2092	2092	0.126	0.754	4.172	1.000	557.333	305.844	534.789	0.000	0.000	0.000	0.000	-0.000	0.000	NaN	NaN	NaN	557.083	305.594	534.539	0.501
2093	2093	0.629	3.151	1.428	1.000	358.146	422.972	535.791	0.824	0.501	0.272	11.863	-41.643	135.654	1.644	3.023	1.839	357.695	422.822	535.040	0.501
2094	2094	1.257	5.654	0.989	1.000	500.673	234.055	536.493	1.137	0.692	0.401	46.600	-21.497	-116.094	1.644	2.834	1.724	499.972	233.454	535.541	0.501
2095	2095	0.126	0.754	4.172	1.000	357.445	423.072	536.292	0.000	0.000	0.000	0.000	-0.000	0.000	NaN	NaN	NaN	357.194	422.822	536.042	0.501
2096	2096	0.126	0.754	4.172	1.000	559.337	305.844	536.793	0.000	0.000	0.000	0.000	-0.000	0.000	NaN	NaN	NaN	559.087	305.594	536.543	0.501
2097	2097	0.126	0.754	4.172	1.000	357.946	423.072	536.793	0.000	0.000	0.000	0.000	-0.000	0.000	NaN	NaN	NaN	357.695	422.822	536.543	0.501
2098	2098	0.126	0.754	4.172	1.000	559.838	305.844	537.294	0.000	0.000	0.000	0.000	-0.000	0.000	NaN	NaN	NaN	559.588	305.594	537.044	0.501
2099	2099	0.251	1.416	2.519	1.000	559.337	306.345	537.545	0.560	0.000	0.000	0.000	-90.000	-90.000	Infinity	Infinity	NaN	559.087	306.095	537.044	0.501
2100	2100	0.503	2.594	1.638	1.000	452.880	424.951	537.419	0.732	0.396	0.303	35.264	-26.565	-125.264	1.848	2.414	1.307	452.379	424.325	537.044	0.501
2101	2101	2.012	7.710	0.999	1.000	496.089	325.320	539.110	0.964	0.832	0.676	-97.837	7.779	127.830	1.158	1.427	1.232	495.964	325.132	539.048	0.668
2102	2102	0.629	3.153	1.426	1.000	299.131	578.374	538.897	0.868	0.501	0.000	0.000	71.565	-90.000	1.732	Infinity	Infinity	299.081	578.124	538.046	0.501
2103	2103	0.126	0.754	4.172	1.000	495.713	324.380	539.799	0.000	0.000	0.000	0.000	-0.000	0.000	NaN	NaN	NaN	495.463	324.130	539.549	0.501
2104	2104	0.629	3.204	1.359	1.000	358.346	331.795	540.200	0.883	0.454	0.344	-6.703	-18.904	160.233	1.946	2.571	1.321	357.695	331.645	539.549	0.501
2105	2105	0.126	0.754	4.172	1.000	572.863	432.591	539.799	0.000	0.000	0.000	0.000	-0.000	0.000	NaN	NaN	NaN	572.613	432.340	539.549	0.501
2106	2106	0.251	1.416	2.519	1.000	572.362	433.092	540.049	0.560	0.000	0.000	0.000	-90.000	-90.000	Infinity	Infinity	NaN	572.112	432.841	539.549	0.501
2107	2107	0.377	2.026	1.936	1.000	297.996	578.374	540.133	0.647	0.373	0.000	0.000	-45.000	90.000	1.732	Infinity	Infinity	297.578	578.124	539.549	0.501
2108	2108	0.251	1.416	2.519	1.000	300.083	578.374	539.799	0.560	0.000	0.000	-180.000	0.000	0.000	Infinity	Infinity	NaN	299.582	578.124	539.549	0.501
2109	2109	3.646	13.734	0.580	0.000	542.926	429.619	541.233	1.748	1.006	0.677	-11.521	45.438	-93.649	1.737	2.580	1.485	542.554	429.334	541.051	0.668
2110	2110	0.126	0.754	4.172	1.000	664.041	460.144	540.300	0.000	0.000	0.000	0.000	-0.000	0.000	NaN	NaN	NaN	663.790	459.894	540.049	0.501
2111	2111	0.126	0.754	4.172	1.000	152.046	114.973	540.801	0.000	0.000	0.000	0.000	-0.000	0.000	NaN	NaN	NaN	151.795	114.723	540.550	0.501
2112	2112	0.126	0.754	4.172	1.000	334.901	335.903	540.801	0.000	0.000	0.000	0.000	-0.000	0.000	NaN	NaN	NaN	334.650	335.652	540.550	0.501
2113	2113	0.377	2.026	1.936	1.000	152.546	115.307	541.469	0.647	0.373	0.000	90.000	-35.264	-90.000	1.732	Infinity	Infinity	152.296	114.723	541.051	0.501
2114	2114	1.006	4.135	1.618	1.000	272.029	122.739	541.552	0.560	0.560	0.560	-180.000	0.000	-0.000	1.000	1.000	1.000	271.528	122.238	541.051	0.501
2115	2115	1.383	6.170	0.921	1.500	572.317	431.407	541.803	1.028	0.860	0.442	37.170	49.155	-22.929	1.195	2.323	1.944	572.112	431.338	541.051	0.501
2116	2116	0.377	2.026	1.936	1.000	664.208	460.478	541.302	0.647	0.373	0.000	45.000	-0.000	-0.000	1.732	Infinity	Infinity	663.790	459.894	541.051	0.501
2117	2117	0.126	0.754	4.172	1.000	391.511	380.990	541.803	0.000	0.000	0.000	0.000	-0.000	0.000	NaN	NaN	NaN	391.260	380.740	541.552	0.501
2118	2118	0.126	0.754	4.172	1.000	460.144	421.569	542.304	0.000	0.000	0.000	0.000	-0.000	0.000	NaN	NaN	NaN	459.894	421.319	542.053	0.501
2119	2119	27.409	55.739	0.491	1.000	460.825	421.932	544.538	2.571	1.897	1.559	-73.452	-59.849	-170.360	1.355	1.649	1.217	460.896	421.820	544.558	1.336
2120	2120	0.126	0.754	4.172	1.000	572.362	432.090	542.304	0.000	0.000	0.000	0.000	-0.000	0.000	NaN	NaN	NaN	572.112	431.839	542.053	0.501
2121	2121	0.126	0.754	4.172	1.000	575.368	580.879	542.304	0.000	0.000	0.000	0.000	-0.000	0.000	NaN	NaN	NaN	575.118	580.628	542.053	0.501
2122	2122	0.629	3.297	1.247	1.000	403.434	581.881	543.105	1.146	0.438	0.000	180.000	-84.848	-90.000	2.618	Infinity	Infinity	403.284	581.630	542.053	0.501
2123	2123	0.126	0.754	4.172	1.000	150.543	114.472	542.805	0.000	0.000	0.000	0.000	-0.000	0.000	NaN	NaN	NaN	150.292	114.222	542.554	0.501
2124	2124	0.126	0.754	4.172	1.000	406.540	374.979	542.805	0.000	0.000	0.000	0.000	-0.000	0.000	NaN	NaN	NaN	406.290	374.728	542.554	0.501
2125	2125	7.670	25.499	0.401	1.000	413.020	582.094	546.057	4.250	0.985	0.551	-2.932	85.676	-88.928	4.313	7.713	1.788	413.303	581.630	542.554	0.501
2126	2126	0.503	2.543	1.739	1.000	269.774	386.251	543.556	0.560	0.560	0.000	-90.000	0.000	90.000	1.000	Infinity	Infinity	269.524	385.750	543.055	0.501
2127	2127	0.126	0.754	4.172	1.000	483.189	582.382	543.306	0.000	0.000	0.000	0.000	-0.000	0.000	NaN	NaN	NaN	482.939	582.131	543.055	0.501
2128	2128	0.126	0.754	4.172	1.000	296.326	308.850	543.807	0.000	0.000	0.000	0.000	-0.000	0.000	NaN	NaN	NaN	296.075	308.600	543.556	0.501
2129	2129	1.006	4.662	1.129	1.000	270.839	385.875	544.245	0.911	0.676	0.405	18.201	-0.966	-98.600	1.347	2.249	1.670	270.526	385.750	543.556	0.501
2130	2130	0.251	1.416	2.519	1.000	483.690	582.382	544.057	0.560	0.000	0.000	0.000	-90.000	-90.000	Infinity	Infinity	NaN	483.440	582.131	543.556	0.501
2131	2131	8.927	21.683	0.884	1.000	192.342	274.015	545.620	1.629	1.337	1.016	14.868	-63.707	99.212	1.218	1.603	1.316	191.873	273.532	545.059	1.002
2132	2132	0.126	0.754	4.172	1.000	296.827	308.850	544.308	0.000	0.000	0.000	0.000	-0.000	0.000	NaN	NaN	NaN	296.576	308.600	544.057	0.501
2133	2133	0.126	0.754	4.172	1.000	401.530	414.055	544.308	0.000	0.000	0.000	0.000	-0.000	0.000	NaN	NaN	NaN	401.280	413.804	544.057	0.501
2134	2134	0.126	0.754	4.172	1.000	289.813	443.111	544.308	0.000	0.000	0.000	0.000	-0.000	0.000	NaN	NaN	NaN	289.563	442.861	544.057	0.501
2135	2135	0.126	0.754	4.172	1.000	289.312	443.612	544.308	0.000	0.000	0.000	0.000	-0.000	0.000	NaN	NaN	NaN	289.062	443.362	544.057	0.501
2136	2136	0.126	0.754	4.172	1.000	271.778	385.499	544.809	0.000	0.000	0.000	0.000	-0.000	0.000	NaN	NaN	NaN	271.528	385.249	544.558	0.501
2137	2137	0.126	0.754	4.172	1.000	462.649	420.567	544.809	0.000	0.000	0.000	0.000	-0.000	0.000	NaN	NaN	NaN	462.399	420.317	544.558	0.501
2138	2138	0.126	0.754	4.172	1.000	289.312	443.111	544.809	0.000	0.000	0.000	0.000	-0.000	0.000	NaN	NaN	NaN	289.062	442.861	544.558	0.501
2139	2139	0.126	0.754	4.172	1.000	448.121	455.636	544.809	0.000	0.000	0.000	0.000	-0.000	0.000	NaN	NaN	NaN	447.870	455.385	544.558	0.501
2140	2140	0.251	1.416	2.519	1.000	403.534	581.881	545.059	0.560	0.000	0.000	0.000	-90.000	-90.000	Infinity	Infinity	NaN	403.284	581.630	544.558	0.501
2141	2141	0.126	0.754	4.172	1.000	268.271	372.474	545.310	0.000	0.000	0.000	0.000	-0.000	0.000	NaN	NaN	NaN	268.021	372.223	545.059	0.501
2142	2142	0.251	1.416	2.519	1.000	289.312	442.360	545.310	0.560	0.000	0.000	0.000	0.000	-0.000	Infinity	Infinity	NaN	289.062	441.859	545.059	0.501
2143	2143	2.515	9.353	0.874	1.000	268.522	567.653	546.211	1.189	1.020	0.494	29.313	70.812	-52.590	1.165	2.405	2.063	268.021	567.603	545.059	0.501
2144	2144	3.772	12.681	0.789	1.000	373.576	581.363	547.881	1.484	0.922	0.772	1.285	64.567	-68.478	1.610	1.924	1.195	373.225	581.129	547.564	0.668
2145	2145	0.629	3.110	1.485	1.000	453.431	307.648	547.514	0.708	0.569	0.279	90.000	-66.811	17.632	1.245	2.540	2.040	452.880	307.097	547.063	0.501
2146	2146	0.126	0.754	4.172	1.000	335.903	444.614	547.314	0.000	0.000	0.000	0.000	-0.000	0.000	NaN	NaN	NaN	335.652	444.364	547.063	0.501
2147	2147	0.126	0.754	4.172	1.000	472.669	512.747	547.314	0.000	0.000	0.000	0.000	-0.000	0.000	NaN	NaN	NaN	472.418	512.496	547.063	0.501
2148	2148	0.126	0.754	4.172	1.000	472.669	513.247	547.815	0.000	0.000	0.000	0.000	-0.000	0.000	NaN	NaN	NaN	472.418	512.997	547.564	0.501
2149	2149	4.401	14.808	0.674	1.000	487.225	324.595	548.988	1.276	1.079	1.010	-16.488	20.401	34.135	1.182	1.263	1.069	486.946	324.631	548.566	0.668
2150	2150	0.126	0.754	4.172	1.000	161.564	98.441	548.817	0.000	0.000	0.000	0.000	-0.000	0.000	NaN	NaN	NaN	161.314	98.191	548.566	0.501
2151	2151	0.251	1.416	2.519	1.000	162.065	98.942	549.067	0.560	0.000	0.000	0.000	-90.000	-90.000	Infinity	Infinity	NaN	161.814	98.692	548.566	0.501
2152	2152	4.526	15.170	0.664	1.000	385.318	295.672	550.236	1.820	0.915	0.874	46.086	-43.062	9.942	1.990	2.082	1.046	384.748	295.073	549.568	0.668
2153	2153	0.126	0.754	4.172	1.000	383.495	295.825	548.817	0.000	0.000	0.000	0.000	-0.000	0.000	NaN	NaN	NaN	383.245	295.574	548.566	0.501
2154	2154	3.018	11.379	0.699	1.000	440.251	582.507	550.173	1.786	0.752	0.670	-4.310	-42.240	151.531	2.375	2.665	1.122	439.354	582.131	548.566	0.501
2155	2155	0.126	0.754	4.172	1.000	438.602	581.881	549.318	0.000	0.000	0.000	0.000	-0.000	0.000	NaN	NaN	NaN	438.352	581.630	549.067	0.501
2156	2156	0.503	2.688	1.474	1.000	439.229	581.881	550.445	0.970	0.396	0.000	0.000	-71.565	90.000	2.449	Infinity	Infinity	438.853	581.630	549.568	0.501
2157	2157	0.629	3.153	1.426	1.000	130.804	111.968	551.221	0.868	0.501	0.000	0.000	-71.565	90.000	1.732	Infinity	Infinity	130.253	111.717	550.570	0.501
2158	2158	0.126	0.754	4.172	1.000	131.005	109.964	551.321	0.000	0.000	0.000	0.000	-0.000	0.000	NaN	NaN	NaN	130.754	109.713	551.071	0.501
2159	2159	0.629	3.204	1.359	1.000	131.806	110.565	551.722	0.986	0.374	0.305	60.138	16.890	-107.516	2.636	3.232	1.226	131.756	110.715	551.071	0.501
2160	2160	2.892	10.146	0.905	1.500	202.056	268.663	552.040	1.215	0.926	0.665	25.196	-34.087	103.650	1.313	1.827	1.392	201.892	268.522	551.572	0.668
2161	2161	0.126	0.754	4.172	1.000	372.474	490.203	551.321	0.000	0.000	0.000	0.000	-0.000	0.000	NaN	NaN	NaN	372.223	489.952	551.071	0.501
2162	2162	0.251	1.416	2.519	1.000	132.007	111.968	552.073	0.560	0.000	0.000	0.000	-90.000	-90.000	Infinity	Infinity	NaN	131.756	111.717	551.572	0.501
2163	2163	0.126	0.754	4.172	1.000	568.856	581.380	551.822	0.000	0.000	0.000	0.000	-0.000	0.000	NaN	NaN	NaN	568.605	581.129	551.572	0.501
2164	2164	0.126	0.754	4.172	1.000	513.748	581.881	551.822	0.000	0.000	0.000	0.000	-0.000	0.000	NaN	NaN	NaN	513.498	581.630	551.572	0.501
2165	2165	0.126	0.754	4.172	1.000	514.249	582.382	551.822	0.000	0.000	0.000	0.000	-0.000	0.000	NaN	NaN	NaN	513.999	582.131	551.572	0.501
2166	2166	0.126	0.754	4.172	1.000	563.846	285.805	552.323	0.000	0.000	0.000	0.000	-0.000	0.000	NaN	NaN	NaN	563.595	285.555	552.073	0.501
2167	2167	0.126	0.754	4.172	1.000	514.249	581.881	552.323	0.000	0.000	0.000	0.000	-0.000	0.000	NaN	NaN	NaN	513.999	581.630	552.073	0.501
2168	2168	0.126	0.754	4.172	1.000	513.748	582.382	552.323	0.000	0.000	0.000	0.000	-0.000	0.000	NaN	NaN	NaN	513.498	582.131	552.073	0.501
2169	2169	0.251	1.416	2.519	1.000	360.701	190.119	552.824	0.560	0.000	0.000	-180.000	0.000	0.000	Infinity	Infinity	NaN	360.200	189.869	552.574	0.501
2170	2170	3.018	12.825	0.488	1.000	514.062	582.006	554.077	2.001	1.064	0.453	70.775	85.996	-22.789	1.880	4.414	2.347	512.997	581.630	552.574	0.501
2171	2171	0.126	0.754	4.172	1.000	159.560	178.096	553.325	0.000	0.000	0.000	0.000	-0.000	0.000	NaN	NaN	NaN	159.310	177.846	553.075	0.501
2172	2172	0.251	1.416	2.519	1.000	361.202	190.620	553.826	0.560	0.000	0.000	-180.000	0.000	0.000	Infinity	Infinity	NaN	360.701	190.370	553.576	0.501
2173	2173	0.126	0.754	4.172	1.000	159.059	178.096	554.327	0.000	0.000	0.000	0.000	-0.000	0.000	NaN	NaN	NaN	158.809	177.846	554.077	0.501
2174	2174	0.251	1.416	2.519	1.000	281.547	430.587	554.327	0.560	0.000	0.000	-180.000	0.000	0.000	Infinity	Infinity	NaN	281.046	430.336	554.077	0.501
2175	2175	0.126	0.754	4.172	1.000	361.452	190.620	554.828	0.000	0.000	0.000	0.000	-0.000	0.000	NaN	NaN	NaN	361.202	190.370	554.578	0.501
2176	2176	0.126	0.754	4.172	1.000	524.269	319.872	554.828	0.000	0.000	0.000	0.000	-0.000	0.000	NaN	NaN	NaN	524.018	319.621	554.578	0.501
2177	2177	0.126	0.754	4.172	1.000	433.593	327.386	554.828	0.000	0.000	0.000	0.000	-0.000	0.000	NaN	NaN	NaN	433.342	327.136	554.578	0.501
2178	2178	1.132	4.916	1.219	1.000	578.764	345.867	555.385	0.777	0.647	0.528	26.565	22.208	-50.768	1.202	1.472	1.225	578.625	345.672	555.079	0.668
2179	2179	1.760	8.113	0.656	1.000	173.731	569.357	556.224	1.878	0.724	0.000	0.000	-58.774	90.000	2.594	Infinity	Infinity	172.836	569.106	554.578	0.501
2180	2180	2.389	8.703	0.979	1.000	360.609	191.095	555.804	1.064	0.904	0.655	-77.294	64.189	172.867	1.177	1.625	1.380	360.200	190.871	555.580	0.668
2181	2181	0.126	0.754	4.172	1.000	434.094	326.885	555.329	0.000	0.000	0.000	0.000	-0.000	0.000	NaN	NaN	NaN	433.843	326.635	555.079	0.501
2182	2182	0.126	0.754	4.172	1.000	232.201	444.113	555.329	0.000	0.000	0.000	0.000	-0.000	0.000	NaN	NaN	NaN	231.951	443.863	555.079	0.501
2183	2183	0.126	0.754	4.172	1.000	434.094	327.386	555.830	0.000	0.000	0.000	0.000	-0.000	0.000	NaN	NaN	NaN	433.843	327.136	555.580	0.501
2184	2184	0.126	0.754	4.172	1.000	387.002	578.374	556.331	0.000	0.000	0.000	0.000	-0.000	0.000	NaN	NaN	NaN	386.752	578.124	556.081	0.501
2185	2185	0.754	3.616	1.361	1.000	386.585	577.957	556.999	0.808	0.507	0.370	-7.453	-21.586	123.089	1.595	2.186	1.370	385.750	577.623	556.582	0.501
2186	2186	0.377	2.078	1.793	1.000	395.018	354.940	557.834	0.915	1.271E-13	0.000	0.000	-90.000	-90.000	7.196E12	Infinity	Infinity	394.767	354.689	557.083	0.501
2187	2187	0.126	0.754	4.172	1.000	394.517	355.942	557.333	0.000	0.000	0.000	0.000	-0.000	0.000	NaN	NaN	NaN	394.266	355.691	557.083	0.501
2188	2188	0.126	0.754	4.172	1.000	201.642	545.811	557.333	0.000	0.000	0.000	0.000	-0.000	0.000	NaN	NaN	NaN	201.391	545.560	557.083	0.501
2189	2189	0.251	1.416	2.519	1.000	201.141	546.312	557.584	0.560	0.000	0.000	0.000	-90.000	-90.000	Infinity	Infinity	NaN	200.890	546.061	557.083	0.501
2190	2190	1.132	5.354	0.943	1.000	227.804	573.364	557.890	1.208	0.745	0.000	0.000	-60.482	90.000	1.621	Infinity	Infinity	226.941	573.114	557.083	0.501
2191	2191	0.251	1.416	2.519	1.000	520.261	317.868	558.085	0.560	0.000	0.000	0.000	-90.000	-90.000	Infinity	Infinity	NaN	520.011	317.617	557.584	0.501
2192	2192	0.126	0.754	4.172	1.000	394.517	355.441	557.834	0.000	0.000	0.000	0.000	-0.000	0.000	NaN	NaN	NaN	394.266	355.190	557.584	0.501
2193	2193	0.126	0.754	4.172	1.000	236.710	573.865	557.834	0.000	0.000	0.000	0.000	-0.000	0.000	NaN	NaN	NaN	236.460	573.615	557.584	0.501
2194	2194	0.126	0.754	4.172	1.000	386.000	577.873	557.834	0.000	0.000	0.000	0.000	-0.000	0.000	NaN	NaN	NaN	385.750	577.623	557.584	0.501
2195	2195	2.012	7.895	0.930	1.000	166.386	116.257	559.180	1.032	0.919	0.612	-0.634	43.945	-137.136	1.124	1.687	1.501	166.323	116.226	558.085	0.501
2196	2196	0.126	0.754	4.172	1.000	519.760	318.369	558.335	0.000	0.000	0.000	0.000	-0.000	0.000	NaN	NaN	NaN	519.510	318.118	558.085	0.501
2197	2197	3.269	10.936	0.924	1.000	236.941	574.077	559.915	1.393	0.981	0.539	-14.270	76.304	-96.564	1.420	2.583	1.819	236.460	573.615	558.586	0.501
2198	2198	1.509	6.687	0.861	1.000	199.346	430.712	560.088	1.384	0.647	0.439	-13.850	-39.375	163.278	2.140	3.150	1.472	198.386	430.336	559.086	0.501
2199	2199	0.126	0.754	4.172	1.000	199.638	431.589	559.838	0.000	0.000	0.000	0.000	-0.000	0.000	NaN	NaN	NaN	199.388	431.338	559.587	0.501
2200	2200	0.251	1.416	2.519	1.000	376.983	580.879	560.088	0.560	0.000	0.000	0.000	-90.000	-90.000	Infinity	Infinity	NaN	376.732	580.628	559.587	0.501
2201	2201	0.377	2.026	1.936	1.000	594.739	400.528	560.673	0.647	0.373	1.271E-13	0.000	45.000	90.000	1.732	5.088E12	2.938E12	594.656	400.278	560.088	0.501
2202	2202	0.126	0.754	4.172	1.000	200.139	429.585	560.339	0.000	0.000	0.000	0.000	-0.000	0.000	NaN	NaN	NaN	199.888	429.334	560.088	0.501
2203	2203	0.503	2.688	1.474	1.000	429.961	540.300	560.965	0.970	0.396	0.000	0.000	71.565	-90.000	2.449	Infinity	Infinity	429.835	540.050	560.088	0.501
2204	2204	0.126	0.754	4.172	1.000	199.137	430.086	560.840	0.000	0.000	0.000	0.000	-0.000	0.000	NaN	NaN	NaN	198.887	429.835	560.589	0.501
2205	2205	2.263	9.303	0.719	1.000	376.398	580.962	562.009	1.673	0.766	0.412	23.304	84.384	-70.945	2.186	4.057	1.856	375.730	580.628	560.589	0.501
2206	2206	0.251	1.416	2.519	1.000	365.961	264.013	561.341	0.560	0.000	0.000	0.000	0.000	-0.000	Infinity	Infinity	NaN	365.711	263.512	561.090	0.501
2207	2207	0.126	0.754	4.172	1.000	353.437	284.303	561.341	0.000	0.000	0.000	0.000	-0.000	0.000	NaN	NaN	NaN	353.186	284.052	561.090	0.501
2208	2208	0.126	0.754	4.172	1.000	593.904	401.029	561.341	0.000	0.000	0.000	0.000	-0.000	0.000	NaN	NaN	NaN	593.654	400.779	561.090	0.501
2209	2209	0.126	0.754	4.172	1.000	199.638	430.086	561.341	0.000	0.000	0.000	0.000	-0.000	0.000	NaN	NaN	NaN	199.388	429.835	561.090	0.501
2210	2210	0.126	0.754	4.172	1.000	596.910	436.599	561.341	0.000	0.000	0.000	0.000	-0.000	0.000	NaN	NaN	NaN	596.660	436.348	561.090	0.501
2211	2211	41.366	66.491	0.658	1.500	596.720	436.827	563.929	3.045	2.147	1.610	63.439	20.308	86.309	1.418	1.891	1.333	596.660	436.849	563.595	1.670
2212	2212	0.377	2.026	1.936	1.000	121.987	137.183	562.677	0.647	0.373	0.000	90.000	-35.264	-90.000	1.732	Infinity	Infinity	121.737	136.766	562.092	0.501
2213	2213	0.126	0.754	4.172	1.000	539.799	378.987	562.343	0.000	0.000	0.000	0.000	-0.000	0.000	NaN	NaN	NaN	539.549	378.736	562.092	0.501
2214	2214	0.377	2.026	1.936	1.000	540.467	379.488	562.510	0.647	0.373	0.000	0.000	45.000	-90.000	1.732	Infinity	Infinity	540.050	379.237	562.092	0.501
2215	2215	0.126	0.754	4.172	1.000	593.904	400.027	562.343	0.000	0.000	0.000	0.000	-0.000	0.000	NaN	NaN	NaN	593.654	399.777	562.092	0.501
2216	2216	0.251	1.416	2.519	1.000	593.403	400.528	562.593	0.560	0.000	0.000	0.000	-90.000	-90.000	Infinity	Infinity	NaN	593.153	400.278	562.092	0.501
2217	2217	0.126	0.754	4.172	1.000	598.413	439.103	562.343	0.000	0.000	0.000	0.000	-0.000	0.000	NaN	NaN	NaN	598.163	438.853	562.092	0.501
2218	2218	1.383	5.591	1.238	1.000	73.210	460.008	563.345	0.827	0.691	0.538	0.000	-45.044	0.000	1.197	1.537	1.284	73.142	459.393	562.593	0.501
2219	2219	1.635	6.770	0.974	1.000	377.291	510.434	563.191	1.123	0.687	0.535	88.951	-26.786	75.845	1.635	2.098	1.283	376.732	509.490	562.593	0.501
2220	2220	0.251	1.416	2.519	1.000	413.554	318.369	564.597	0.560	0.000	0.000	0.000	-90.000	-90.000	Infinity	Infinity	NaN	413.303	318.118	564.096	0.501
2221	2221	0.251	1.416	2.519	1.000	551.321	485.694	564.597	0.560	0.000	0.000	0.000	-90.000	-90.000	Infinity	Infinity	NaN	551.071	485.443	564.096	0.501
2222	2222	0.126	0.754	4.172	1.000	462.649	454.634	564.848	0.000	0.000	0.000	0.000	-0.000	0.000	NaN	NaN	NaN	462.399	454.383	564.597	0.501
2223	2223	0.126	0.754	4.172	1.000	462.148	454.634	565.349	0.000	0.000	0.000	0.000	-0.000	0.000	NaN	NaN	NaN	461.898	454.383	565.098	0.501
2224	2224	0.126	0.754	4.172	1.000	597.411	438.101	565.850	0.000	0.000	0.000	0.000	-0.000	0.000	NaN	NaN	NaN	597.161	437.851	565.599	0.501
2225	2225	0.126	0.754	4.172	1.000	461.647	454.634	565.850	0.000	0.000	0.000	0.000	-0.000	0.000	NaN	NaN	NaN	461.397	454.383	565.599	0.501
2226	2226	0.126	0.754	4.172	1.000	260.757	572.863	566.351	0.000	0.000	0.000	0.000	-0.000	0.000	NaN	NaN	NaN	260.506	572.613	566.100	0.501
2227	2227	0.126	0.754	4.172	1.000	550.320	423.573	567.854	0.000	0.000	0.000	0.000	-0.000	0.000	NaN	NaN	NaN	550.069	423.323	567.603	0.501
2228	2228	0.126	0.754	4.172	1.000	349.930	458.641	567.854	0.000	0.000	0.000	0.000	-0.000	0.000	NaN	NaN	NaN	349.680	458.391	567.603	0.501
2229	2229	0.377	2.026	1.936	1.000	349.596	458.140	568.688	0.647	0.373	0.000	0.000	-45.000	90.000	1.732	Infinity	Infinity	349.179	457.890	568.104	0.501
2230	2230	0.126	0.754	4.172	1.000	666.545	483.690	568.354	0.000	0.000	0.000	0.000	-0.000	0.000	NaN	NaN	NaN	666.295	483.440	568.104	0.501
2231	2231	1.006	4.797	1.036	1.000	638.992	210.409	569.607	1.252	0.560	0.000	0.000	-45.000	0.000	2.236	Infinity	Infinity	638.741	209.908	568.605	0.501
2232	2232	0.377	2.026	1.936	1.000	270.108	244.726	569.022	0.647	0.373	0.000	0.000	-45.000	90.000	1.732	Infinity	Infinity	269.524	244.475	568.605	0.501
2233	2233	0.126	0.754	4.172	1.000	269.774	244.225	569.356	0.000	0.000	0.000	0.000	-0.000	0.000	NaN	NaN	NaN	269.524	243.974	569.106	0.501
2234	2234	0.126	0.754	4.172	1.000	269.273	244.726	569.356	0.000	0.000	0.000	0.000	-0.000	0.000	NaN	NaN	NaN	269.023	244.475	569.106	0.501
2235	2235	0.126	0.754	4.172	1.000	398.024	301.336	569.356	0.000	0.000	0.000	0.000	-0.000	0.000	NaN	NaN	NaN	397.773	301.085	569.106	0.501
2236	2236	0.126	0.754	4.172	1.000	270.275	245.227	569.857	0.000	0.000	0.000	0.000	-0.000	0.000	NaN	NaN	NaN	270.025	244.976	569.607	0.501
2237	2237	0.126	0.754	4.172	1.000	295.324	577.372	569.857	0.000	0.000	0.000	0.000	-0.000	0.000	NaN	NaN	NaN	295.073	577.122	569.607	0.501
2238	2238	3.898	13.146	0.756	1.000	322.587	265.783	571.538	1.767	0.790	0.727	28.306	-43.657	-178.869	2.238	2.430	1.086	322.126	265.516	571.110	0.668
2239	2239	0.126	0.754	4.172	1.000	294.322	577.372	570.358	0.000	0.000	0.000	0.000	-0.000	0.000	NaN	NaN	NaN	294.072	577.122	570.108	0.501
2240	2240	0.126	0.754	4.172	1.000	425.076	229.195	572.362	0.000	0.000	0.000	0.000	-0.000	0.000	NaN	NaN	NaN	424.826	228.945	572.112	0.501
2241	2241	0.126	0.754	4.172	1.000	425.076	228.694	572.863	0.000	0.000	0.000	0.000	-0.000	0.000	NaN	NaN	NaN	424.826	228.444	572.613	0.501
2242	2242	0.126	0.754	4.172	1.000	524.269	394.517	572.863	0.000	0.000	0.000	0.000	-0.000	0.000	NaN	NaN	NaN	524.018	394.266	572.613	0.501
2243	2243	0.251	1.416	2.519	1.000	350.431	228.193	573.615	0.560	0.000	0.000	0.000	-90.000	-90.000	Infinity	Infinity	NaN	350.181	227.943	573.114	0.501
2244	2244	0.126	0.754	4.172	1.000	349.930	228.694	573.364	0.000	0.000	0.000	0.000	-0.000	0.000	NaN	NaN	NaN	349.680	228.444	573.114	0.501
2245	2245	1.760	7.153	0.958	1.000	344.455	384.497	574.008	0.907	0.809	0.689	6.369	-19.426	52.659	1.121	1.317	1.175	343.668	384.247	573.114	0.501
2246	2246	0.503	2.594	1.638	1.000	577.998	297.704	574.116	0.732	0.396	0.303	45.000	45.000	1.301E-11	1.848	2.414	1.307	577.623	297.578	573.615	0.501
2247	2247	0.126	0.754	4.172	1.000	637.990	204.147	575.869	0.000	0.000	0.000	0.000	-0.000	0.000	NaN	NaN	NaN	637.739	203.896	575.619	0.501
2248	2248	0.126	0.754	4.172	1.000	666.044	493.209	575.869	0.000	0.000	0.000	0.000	-0.000	0.000	NaN	NaN	NaN	665.794	492.958	575.619	0.501
2249	2249	0.754	3.762	1.209	1.000	666.545	493.543	576.621	1.073	0.528	0.000	0.000	-45.000	-0.000	2.031	Infinity	Infinity	666.295	493.459	575.619	0.501
2250	2250	0.126	0.754	4.172	1.000	353.437	580.378	575.869	0.000	0.000	0.000	0.000	-0.000	0.000	NaN	NaN	NaN	353.186	580.127	575.619	0.501
2251	2251	0.377	2.078	1.793	1.000	519.259	337.406	577.873	0.915	0.000	0.000	-180.000	0.000	0.000	Infinity	Infinity	NaN	518.508	337.155	577.623	0.501
2252	2252	1.635	6.862	0.935	1.000	571.592	351.664	578.567	1.247	0.750	0.394	41.450	66.972	-44.416	1.662	3.160	1.901	571.110	351.683	577.623	0.501
2253	2253	0.126	0.754	4.172	1.000	235.207	218.174	578.374	0.000	0.000	0.000	0.000	-0.000	0.000	NaN	NaN	NaN	234.957	217.924	578.123	0.501
2254	2254	2.640	10.900	0.609	1.000	442.252	238.547	579.447	1.342	1.018	0.693	29.557	30.263	110.357	1.319	1.936	1.468	441.859	237.462	578.624	0.501
2255	2255	0.126	0.754	4.172	1.000	346.924	466.657	578.875	0.000	0.000	0.000	0.000	-0.000	0.000	NaN	NaN	NaN	346.674	466.406	578.624	0.501
