Repository: confluentmedical/nitinol-design-concepts

# Volumetric characterization of inclusions from submicron CT scans

**Objective:** Characterize the density, size, shape, and orientations of inclusions in a sample of nitinol material based on submicron resolution x-ray computed tomography scan results. 

**Prerequisites:** X-ray computed tomography microscope. This study utilized a [ZEISS Xradia 520 Versa instrument at Stanford Nano Shared Facilitiess](https://snsf.stanford.edu/equipment/xsa/xct.html).

## Introduction

[Advancing Nitinol Fatigue Durability Prediction](../205-advancing-fatigue-prediction) reviews limitations of our current practice of fatigue lifetime prediction, and proposes some possibilities for advancing our predictiv

File: 210-xct-methods/image-data/scan02-lbl-morpho.tsv (part 9 of 14)
 	Label	Volume	SurfaceArea	Sphericity	EulerNumber	Elli.Center.X	Elli.Center.Y	Elli.Center.Z	Elli.R1	Elli.R2	Elli.R3	Elli.Azim	Elli.Elev	Elli.Roll	Elli.R1/R2	Elli.R1/R3	Elli.R2/R3	InscrBall.Center.X	InscrBall.Center.Y	InscrBall.Center.Z	InscrBall.Radius
2256	2256	1.132	4.888	1.240	1.000	513.581	237.211	579.766	0.829	0.676	0.433	-75.110	31.951	-112.713	1.226	1.913	1.560	513.498	236.460	579.125	0.501
2257	2257	5.658	19.354	0.499	1.000	360.361	270.810	581.179	2.325	0.948	0.786	19.640	-48.196	169.868	2.452	2.956	1.206	360.200	270.526	580.127	0.668
2258	2258	0.126	0.754	4.172	1.000	474.172	335.903	579.376	0.000	0.000	0.000	0.000	-0.000	0.000	NaN	NaN	NaN	473.921	335.652	579.125	0.501
2259	2259	0.126	0.754	4.172	1.000	346.423	465.655	579.376	0.000	0.000	0.000	0.000	-0.000	0.000	NaN	NaN	NaN	346.173	465.405	579.125	0.501
2260	2260	0.126	0.754	4.172	1.000	473.671	335.903	579.877	0.000	0.000	0.000	0.000	-0.000	0.000	NaN	NaN	NaN	473.420	335.652	579.626	0.501
2261	2261	0.377	2.026	1.936	1.000	440.606	237.879	580.545	0.647	0.373	0.000	90.000	35.264	-90.000	1.732	Infinity	Infinity	440.356	237.462	580.127	0.501
2262	2262	0.377	2.078	1.793	1.000	360.952	333.398	580.879	0.915	0.000	0.000	0.000	-90.000	-90.000	Infinity	Infinity	NaN	360.701	333.147	580.127	0.501
2263	2263	0.126	0.754	4.172	1.000	258.753	200.139	580.879	0.000	0.000	0.000	0.000	-0.000	0.000	NaN	NaN	NaN	258.502	199.888	580.628	0.501
2264	2264	0.126	0.754	4.172	1.000	441.107	238.213	580.879	0.000	0.000	0.000	0.000	-0.000	0.000	NaN	NaN	NaN	440.857	237.962	580.628	0.501
2265	2265	0.126	0.754	4.172	1.000	281.798	572.863	580.879	0.000	0.000	0.000	0.000	-0.000	0.000	NaN	NaN	NaN	281.547	572.613	580.628	0.501
2266	2266	0.126	0.754	4.172	1.000	280.796	573.364	580.879	0.000	0.000	0.000	0.000	-0.000	0.000	NaN	NaN	NaN	280.545	573.114	580.628	0.501
2267	2267	0.880	4.000	1.369	1.000	365.675	238.356	581.809	0.748	0.549	0.463	-19.071	53.844	-148.160	1.362	1.614	1.185	365.210	237.962	581.129	0.501
2268	2268	0.126	0.754	4.172	1.000	281.297	573.364	581.380	0.000	0.000	0.000	0.000	-0.000	0.000	NaN	NaN	NaN	281.046	573.114	581.129	0.501
2269	2269	1.006	4.661	1.130	1.000	349.053	579.877	582.382	0.961	0.633	0.409	-14.444	38.064	-52.752	1.518	2.349	1.547	348.678	579.627	581.630	0.501
2270	2270	0.754	3.762	1.209	1.000	189.368	570.358	583.634	1.120	0.457	2.542E-13	2.703E-25	-18.435	-90.000	2.449	4.407E12	1.799E12	188.366	570.108	583.133	0.501
2271	2271	1.760	7.007	1.019	1.000	576.227	336.225	585.244	1.138	0.696	0.525	-70.454	1.702	-119.300	1.634	2.169	1.328	576.120	335.151	584.636	0.501
2272	2272	3.143	11.030	0.833	1.000	400.929	581.119	586.209	1.711	0.769	0.543	50.101	-85.806	41.023	2.226	3.151	1.416	400.278	580.628	584.636	0.501
2273	2273	0.754	3.866	1.114	1.000	280.044	267.353	587.475	0.915	0.747	0.323	-18.435	33.466	-111.845	1.225	2.828	2.309	279.543	267.019	586.640	0.501
2274	2274	0.251	1.416	2.519	1.000	371.973	375.730	586.891	0.560	0.000	0.000	0.000	0.000	-0.000	Infinity	Infinity	NaN	371.722	375.229	586.640	0.501
2275	2275	0.126	0.754	4.172	1.000	372.474	376.482	586.891	0.000	0.000	0.000	0.000	-0.000	0.000	NaN	NaN	NaN	372.223	376.231	586.640	0.501
2276	2276	0.377	2.026	1.936	1.000	460.311	393.014	587.058	0.647	0.373	0.000	0.000	45.000	-90.000	1.732	Infinity	Infinity	459.894	392.763	586.640	0.501
2277	2277	2.137	7.618	1.169	1.000	380.047	412.994	587.303	0.861	0.802	0.732	-0.935	22.273	-126.523	1.074	1.175	1.095	379.738	412.802	587.141	0.668
2278	2278	0.126	0.754	4.172	1.000	433.593	206.151	587.391	0.000	0.000	0.000	0.000	-0.000	0.000	NaN	NaN	NaN	433.342	205.900	587.141	0.501
2279	2279	0.251	1.416	2.519	1.000	319.872	222.432	587.391	0.560	0.000	0.000	0.000	0.000	-0.000	Infinity	Infinity	NaN	319.621	221.931	587.141	0.501
2280	2280	0.126	0.754	4.172	1.000	510.743	314.361	587.391	0.000	0.000	0.000	0.000	-0.000	0.000	NaN	NaN	NaN	510.492	314.110	587.141	0.501
2281	2281	0.126	0.754	4.172	1.000	511.244	314.862	587.892	0.000	0.000	0.000	0.000	-0.000	0.000	NaN	NaN	NaN	510.993	314.611	587.642	0.501
2282	2282	0.754	3.669	1.303	1.000	510.826	315.196	588.560	0.859	0.560	0.314	-26.565	-47.253	180.000	1.534	2.732	1.782	510.492	315.112	587.642	0.501
2283	2283	0.126	0.754	4.172	1.000	279.293	266.768	588.393	0.000	0.000	0.000	0.000	-0.000	0.000	NaN	NaN	NaN	279.042	266.518	588.143	0.501
2284	2284	0.126	0.754	4.172	1.000	511.745	315.363	588.393	0.000	0.000	0.000	0.000	-0.000	0.000	NaN	NaN	NaN	511.494	315.112	588.143	0.501
2285	2285	5.658	17.644	0.659	1.000	277.968	576.136	590.052	2.156	1.034	0.628	-35.511	-79.491	115.789	2.085	3.435	1.648	277.539	576.120	589.646	0.668
2286	2286	0.126	0.754	4.172	1.000	452.129	241.219	588.894	0.000	0.000	0.000	0.000	-0.000	0.000	NaN	NaN	NaN	451.878	240.968	588.644	0.501
2287	2287	0.126	0.754	4.172	1.000	511.244	315.864	589.395	0.000	0.000	0.000	0.000	-0.000	0.000	NaN	NaN	NaN	510.993	315.613	589.145	0.501
2288	2288	0.251	1.416	2.519	1.000	510.743	316.365	589.646	0.560	0.000	0.000	0.000	-90.000	-90.000	Infinity	Infinity	NaN	510.492	316.114	589.145	0.501
2289	2289	1.509	6.529	0.925	1.000	443.612	276.203	590.773	1.004	0.722	0.586	32.619	-19.903	31.322	1.390	1.714	1.233	442.861	275.536	590.147	0.501
2290	2290	0.251	1.416	2.519	1.000	339.410	444.865	590.397	0.560	0.000	0.000	0.000	0.000	-0.000	Infinity	Infinity	NaN	339.159	444.364	590.147	0.501
2291	2291	0.126	0.754	4.172	1.000	232.702	431.088	591.399	0.000	0.000	0.000	0.000	-0.000	0.000	NaN	NaN	NaN	232.452	430.837	591.149	0.501
2292	2292	0.126	0.754	4.172	1.000	577.873	190.620	591.900	0.000	0.000	0.000	0.000	-0.000	0.000	NaN	NaN	NaN	577.623	190.370	591.650	0.501
2293	2293	0.126	0.754	4.172	1.000	444.113	480.684	591.900	0.000	0.000	0.000	0.000	-0.000	0.000	NaN	NaN	NaN	443.863	480.434	591.650	0.501
2294	2294	0.880	4.290	1.109	1.000	578.159	190.191	593.332	1.139	0.547	0.305	-9.900	58.935	-67.472	2.083	3.730	1.790	578.124	189.869	592.151	0.501
2295	2295	0.126	0.754	4.172	1.000	577.372	190.620	592.902	0.000	0.000	0.000	0.000	-0.000	0.000	NaN	NaN	NaN	577.122	190.370	592.652	0.501
2296	2296	0.377	2.026	1.936	1.000	665.543	479.348	593.069	0.647	0.373	0.000	90.000	35.264	-90.000	1.732	Infinity	Infinity	665.293	478.931	592.652	0.501
2297	2297	0.251	1.416	2.519	1.000	665.043	478.680	593.654	0.560	0.000	0.000	0.000	-90.000	-90.000	Infinity	Infinity	NaN	664.792	478.430	593.153	0.501
2298	2298	1.383	5.910	1.048	1.000	153.594	566.943	594.724	1.014	0.713	0.430	-7.703	-71.365	95.564	1.422	2.359	1.659	153.298	566.601	593.654	0.501
2299	2299	0.377	2.026	1.936	1.000	409.880	580.879	595.240	0.647	0.373	0.000	0.000	45.000	-90.000	1.732	Infinity	Infinity	409.796	580.628	594.656	0.501
2300	2300	0.377	2.026	1.936	1.000	327.887	372.641	595.741	0.647	0.373	0.000	90.000	-35.264	-90.000	1.732	Infinity	Infinity	327.637	372.223	595.157	0.501
2301	2301	0.251	1.416	2.519	1.000	71.389	522.015	595.407	0.560	0.000	0.000	0.000	0.000	-0.000	Infinity	Infinity	NaN	71.138	521.514	595.157	0.501
2302	2302	0.251	1.416	2.519	1.000	342.415	346.423	596.159	0.560	0.000	0.000	0.000	-90.000	-90.000	Infinity	Infinity	NaN	342.165	346.173	595.658	0.501
2303	2303	0.503	2.594	1.638	1.000	277.038	409.421	596.033	0.732	0.396	0.303	35.264	-26.565	-125.264	1.848	2.414	1.307	276.537	408.794	595.658	0.501
2304	2304	0.126	0.754	4.172	1.000	70.888	522.265	595.908	0.000	0.000	0.000	0.000	-0.000	0.000	NaN	NaN	NaN	70.637	522.015	595.658	0.501
2305	2305	8.047	25.554	0.439	1.000	349.633	579.274	597.928	2.696	1.126	0.771	7.322	60.498	-92.447	2.394	3.498	1.461	350.181	579.126	596.159	0.668
2306	2306	4.023	16.678	0.395	1.000	137.736	353.891	598.977	3.430	0.714	0.658	-8.524	53.618	-62.880	4.801	5.211	1.085	138.269	353.687	597.160	0.668
2307	2307	5.029	16.441	0.644	1.000	432.465	475.411	599.315	1.765	1.080	0.779	21.429	-77.120	73.986	1.634	2.265	1.387	431.839	474.923	598.663	0.668
2308	2308	0.880	4.093	1.277	1.000	334.185	578.875	598.341	0.847	0.582	0.349	90.000	-3.467E-12	22.500	1.454	2.426	1.668	334.149	578.625	597.661	0.501
2309	2309	9.053	25.049	0.590	1.000	260.131	303.367	600.062	2.177	1.267	1.006	30.347	32.160	-57.451	1.719	2.165	1.259	260.005	303.089	600.166	0.835
2310	2310	0.126	0.754	4.172	1.000	293.320	419.064	598.413	0.000	0.000	0.000	0.000	-0.000	0.000	NaN	NaN	NaN	293.070	418.814	598.162	0.501
2311	2311	1.635	6.533	1.084	1.000	240.679	115.744	600.340	1.243	0.552	0.510	8.411	39.934	2.856	2.252	2.436	1.082	240.968	115.725	599.164	0.501
2312	2312	0.880	4.280	1.118	1.000	643.787	262.761	600.274	1.164	0.534	0.000	180.000	-81.650	-90.000	2.181	Infinity	Infinity	643.751	262.510	599.164	0.501
2313	2313	3.269	10.368	1.085	1.000	310.353	363.360	600.340	1.144	0.854	0.797	-42.509	72.723	-128.925	1.339	1.436	1.072	310.103	363.206	600.166	0.668
2314	2314	0.126	0.754	4.172	1.000	293.821	418.063	599.415	0.000	0.000	0.000	0.000	-0.000	0.000	NaN	NaN	NaN	293.571	417.812	599.164	0.501
2315	2315	0.377	2.078	1.793	1.000	598.914	578.875	599.916	0.915	0.000	0.000	0.000	-90.000	-90.000	Infinity	Infinity	NaN	598.664	578.625	599.164	0.501
2316	2316	0.629	3.153	1.426	1.000	157.757	114.973	600.317	0.868	0.501	0.000	0.000	71.565	-90.000	1.732	Infinity	Infinity	157.306	114.723	599.665	0.501
2317	2317	2.263	8.083	1.097	1.000	164.514	190.815	600.639	1.043	0.768	0.670	64.497	2.145	1.493	1.359	1.557	1.146	164.319	190.370	599.665	0.501
2318	2318	0.126	0.754	4.172	1.000	523.267	232.702	599.916	0.000	0.000	0.000	0.000	-0.000	0.000	NaN	NaN	NaN	523.016	232.452	599.665	0.501
2319	2319	0.251	1.416	2.519	1.000	434.595	283.551	599.916	0.560	0.000	0.000	0.000	0.000	-0.000	Infinity	Infinity	NaN	434.344	283.050	599.665	0.501
2320	2320	0.754	3.761	1.210	1.000	488.366	294.739	600.333	1.073	0.472	0.299	-9.873	-35.506	50.765	2.275	3.595	1.580	487.447	294.573	599.665	0.501
2321	2321	2.137	8.949	0.721	1.000	285.805	301.748	600.535	1.124	0.974	0.640	-81.395	13.455	-58.004	1.154	1.758	1.523	285.054	301.085	599.665	0.501
2322	2322	1.886	6.947	1.200	1.000	294.890	418.296	600.317	0.984	0.747	0.551	-2.873	-37.354	101.705	1.317	1.785	1.355	294.072	417.812	599.665	0.501
2323	2323	0.377	2.026	1.936	1.000	655.023	420.233	600.250	0.647	0.373	0.000	90.000	-35.264	-90.000	1.732	Infinity	Infinity	654.773	419.816	599.665	0.501
2324	2324	1.257	5.497	1.076	1.000	393.164	120.434	600.717	1.044	0.586	0.498	13.887	-12.085	26.100	1.779	2.094	1.177	392.763	119.733	600.166	0.501
2325	2325	0.126	0.754	4.172	1.000	288.811	232.201	600.417	0.000	0.000	0.000	0.000	-0.000	0.000	NaN	NaN	NaN	288.561	231.951	600.166	0.501
2326	2326	0.377	2.026	1.936	1.000	642.833	263.763	600.751	0.647	0.373	0.000	0.000	45.000	-90.000	1.732	Infinity	Infinity	642.749	263.512	600.166	0.501
2327	2327	0.377	2.026	1.936	1.000	418.229	325.382	600.751	0.647	0.373	0.000	0.000	-45.000	90.000	1.732	Infinity	Infinity	417.812	325.132	600.166	0.501
2328	2328	0.126	0.754	4.172	1.000	463.150	382.493	600.417	0.000	0.000	0.000	0.000	-0.000	0.000	NaN	NaN	NaN	462.900	382.243	600.166	0.501
2329	2329	0.629	3.059	1.561	1.000	333.498	420.367	600.617	0.661	0.501	0.340	49.609	31.212	-62.729	1.319	1.946	1.475	333.147	419.816	600.166	0.501
2330	2330	0.503	2.688	1.474	1.000	221.305	436.974	600.417	0.970	0.396	0.000	-18.435	-0.000	0.000	2.449	Infinity	Infinity	221.430	436.348	600.166	0.501
2331	2331	0.377	2.026	1.936	1.000	579.710	469.162	600.751	0.647	0.373	1.271E-13	0.000	45.000	-90.000	1.732	5.088E12	2.938E12	579.627	468.911	600.166	0.501
2332	2332	1.006	4.609	1.168	1.000	622.147	483.878	600.793	0.971	0.554	0.449	-2.317	-9.479	159.145	1.752	2.160	1.233	621.708	483.440	600.166	0.501
2333	2333	0.126	0.754	4.172	1.000	270.275	503.729	600.417	0.000	0.000	0.000	0.000	-0.000	0.000	NaN	NaN	NaN	270.025	503.479	600.166	0.501
2334	2334	0.629	3.059	1.561	1.000	269.574	504.130	600.717	0.661	0.501	0.340	-40.391	-40.593	117.271	1.319	1.946	1.475	269.023	503.979	600.166	0.501
2335	2335	0.503	2.543	1.739	1.000	266.017	575.368	600.667	0.560	0.560	0.000	-180.000	0.000	90.000	1.000	Infinity	Infinity	265.516	575.118	600.166	0.501
2336	2336	0.503	2.688	1.474	1.000	347.550	576.370	600.793	0.970	0.396	0.000	0.000	18.435	-90.000	2.449	Infinity	Infinity	347.676	576.120	600.166	0.501
2337	2337	0.251	1.416	2.519	1.000	348.928	579.376	600.667	0.560	0.000	0.000	0.000	-90.000	-90.000	Infinity	Infinity	NaN	348.678	579.126	600.166	0.501
2338	2338	0.126	0.754	4.172	1.000	644.503	263.262	600.918	0.000	0.000	0.000	0.000	-0.000	0.000	NaN	NaN	NaN	644.252	263.011	600.667	0.501
2339	2339	0.126	0.754	4.172	1.000	434.595	282.800	600.918	0.000	0.000	0.000	0.000	-0.000	0.000	NaN	NaN	NaN	434.344	282.549	600.667	0.501
2340	2340	0.126	0.754	4.172	1.000	585.889	317.868	600.918	0.000	0.000	0.000	0.000	-0.000	0.000	NaN	NaN	NaN	585.638	317.617	600.667	0.501
2341	2341	0.126	0.754	4.172	1.000	613.442	373.476	600.918	0.000	0.000	0.000	0.000	-0.000	0.000	NaN	NaN	NaN	613.192	373.225	600.667	0.501
2342	2342	0.126	0.754	4.172	1.000	510.743	385.499	600.918	0.000	0.000	0.000	0.000	-0.000	0.000	NaN	NaN	NaN	510.492	385.249	600.667	0.501
2343	2343	0.126	0.754	4.172	1.000	425.076	403.534	600.918	0.000	0.000	0.000	0.000	-0.000	0.000	NaN	NaN	NaN	424.826	403.284	600.667	0.501
2344	2344	0.126	0.754	4.172	1.000	656.025	420.066	600.918	0.000	0.000	0.000	0.000	-0.000	0.000	NaN	NaN	NaN	655.774	419.816	600.667	0.501
2345	2345	0.126	0.754	4.172	1.000	221.180	436.599	600.918	0.000	0.000	0.000	0.000	-0.000	0.000	NaN	NaN	NaN	220.929	436.348	600.667	0.501
2346	2346	0.126	0.754	4.172	1.000	221.681	437.600	600.918	0.000	0.000	0.000	0.000	-0.000	0.000	NaN	NaN	NaN	221.430	437.350	600.667	0.501
2347	2347	0.126	0.754	4.172	1.000	291.316	440.105	600.918	0.000	0.000	0.000	0.000	-0.000	0.000	NaN	NaN	NaN	291.066	439.855	600.667	0.501
2348	2348	0.126	0.754	4.172	1.000	287.809	504.731	600.918	0.000	0.000	0.000	0.000	-0.000	0.000	NaN	NaN	NaN	287.559	504.480	600.667	0.501
2349	2349	0.126	0.754	4.172	1.000	291.817	156.554	601.419	0.000	0.000	0.000	0.000	-0.000	0.000	NaN	NaN	NaN	291.567	156.304	601.168	0.501
2350	2350	1.635	6.426	1.139	1.000	378.486	206.767	601.727	0.832	0.787	0.606	130.894	-0.489	44.286	1.056	1.373	1.300	378.235	206.401	601.669	0.668
2351	2351	10.687	29.226	0.517	1.000	612.146	212.127	604.454	2.853	1.206	0.851	-18.874	84.464	-112.705	2.365	3.352	1.417	611.689	211.912	603.673	0.835
2352	2352	2.766	9.251	1.093	1.000	635.553	233.590	602.011	1.052	0.853	0.739	-63.242	-76.325	167.033	1.234	1.425	1.155	635.235	233.454	601.669	0.668
2353	2353	0.126	0.754	4.172	1.000	410.047	244.225	601.419	0.000	0.000	0.000	0.000	-0.000	0.000	NaN	NaN	NaN	409.796	243.974	601.168	0.501
2354	2354	6.035	17.560	0.761	1.000	366.316	274.450	602.650	1.906	1.051	0.781	35.793	55.817	-93.725	1.814	2.441	1.346	366.212	274.033	601.669	0.668
2355	2355	0.251	1.416	2.519	1.000	499.220	287.559	601.419	0.560	0.000	0.000	0.000	0.000	-0.000	Infinity	Infinity	NaN	498.970	287.058	601.168	0.501
2356	2356	2.389	10.149	0.617	1.500	336.588	290.525	602.262	1.474	0.852	0.693	19.876	-46.361	-0.338	1.731	2.129	1.230	336.153	289.563	601.168	0.501
2357	2357	0.126	0.754	4.172	1.000	324.380	316.866	601.419	0.000	0.000	0.000	0.000	-0.000	0.000	NaN	NaN	NaN	324.130	316.615	601.168	0.501
2358	2358	0.754	3.669	1.303	1.000	520.929	319.204	601.502	0.859	0.560	0.314	-6.646	-12.708	152.675	1.534	2.732	1.782	520.512	318.619	601.168	0.501
2359	2359	3.772	13.662	0.631	1.000	317.684	326.067	602.604	2.086	0.821	0.606	-79.480	-44.159	-79.712	2.540	3.440	1.355	317.116	325.633	601.168	0.501
2360	2360	0.377	2.026	1.936	1.000	391.845	329.223	601.419	0.647	0.373	0.000	-45.000	-0.000	0.000	1.732	Infinity	Infinity	391.761	328.639	601.168	0.501
2361	2361	0.377	2.026	1.936	1.000	529.446	350.932	601.586	0.647	0.373	1.271E-13	0.000	45.000	-90.000	1.732	5.088E12	2.938E12	529.028	350.682	601.168	0.501
2362	2362	3.269	11.597	0.775	1.000	338.099	356.578	602.479	1.814	0.720	0.659	34.054	-45.485	-159.722	2.520	2.754	1.093	337.656	356.192	601.669	0.668
2363	2363	0.754	3.576	1.408	1.000	276.036	381.491	601.669	0.845	0.457	0.350	54.736	35.264	-54.736	1.848	2.414	1.307	275.536	381.241	601.168	0.501
2364	2364	0.126	0.754	4.172	1.000	366.963	383.996	601.419	0.000	0.000	0.000	0.000	-0.000	0.000	NaN	NaN	NaN	366.713	383.746	601.168	0.501
2365	2365	0.629	3.059	1.561	1.000	201.842	388.405	601.719	0.661	0.501	0.340	40.391	40.593	-62.729	1.319	1.946	1.475	201.391	388.255	601.168	0.501
2366	2366	0.251	1.416	2.519	1.000	203.646	388.505	601.669	0.560	0.000	0.000	0.000	-90.000	-90.000	Infinity	Infinity	NaN	203.395	388.255	601.168	0.501
2367	2367	0.126	0.754	4.172	1.000	204.147	389.006	601.419	0.000	0.000	0.000	0.000	-0.000	0.000	NaN	NaN	NaN	203.896	388.756	601.168	0.501
2368	2368	0.126	0.754	4.172	1.000	156.053	395.018	601.419	0.000	0.000	0.000	0.000	-0.000	0.000	NaN	NaN	NaN	155.803	394.767	601.168	0.501
2369	2369	0.251	1.416	2.519	1.000	348.427	412.051	601.669	0.560	0.000	0.000	0.000	-90.000	-90.000	Infinity	Infinity	NaN	348.177	411.800	601.168	0.501
2370	2370	0.126	0.754	4.172	1.000	576.871	436.098	601.419	0.000	0.000	0.000	0.000	-0.000	0.000	NaN	NaN	NaN	576.621	435.847	601.168	0.501
2371	2371	0.251	1.416	2.519	1.000	575.869	437.100	601.669	0.560	0.000	0.000	0.000	-90.000	-90.000	Infinity	Infinity	NaN	575.619	436.849	601.168	0.501
2372	2372	1.006	4.557	1.209	1.000	661.724	450.563	601.732	0.859	0.697	0.359	46.960	37.219	-104.657	1.231	2.390	1.941	661.285	449.874	601.168	0.501
2373	2373	1.509	6.533	0.923	1.000	383.871	452.838	601.669	1.184	0.738	0.404	82.056	-11.958	-67.161	1.604	2.928	1.826	383.245	451.878	601.168	0.501
2374	2374	0.754	3.721	1.249	1.000	384.998	454.049	601.586	0.984	0.457	0.336	-16.328	17.805	-95.100	2.151	2.926	1.360	385.249	453.381	601.168	0.501
2375	2375	0.126	0.754	4.172	1.000	495.212	467.158	601.419	0.000	0.000	0.000	0.000	-0.000	0.000	NaN	NaN	NaN	494.962	466.907	601.168	0.501
2376	2376	0.754	3.616	1.361	1.000	470.247	503.145	601.586	0.808	0.507	0.370	7.453	-21.586	56.911	1.595	2.186	1.370	469.913	502.477	601.168	0.501
2377	2377	0.126	0.754	4.172	1.000	487.197	555.329	601.419	0.000	0.000	0.000	0.000	-0.000	0.000	NaN	NaN	NaN	486.946	555.079	601.168	0.501
2378	2378	0.126	0.754	4.172	1.000	486.696	555.830	601.419	0.000	0.000	0.000	0.000	-0.000	0.000	NaN	NaN	NaN	486.445	555.580	601.168	0.501
2379	2379	1.383	5.830	1.092	1.000	326.248	578.556	601.829	1.064	0.711	0.479	-59.704	-69.053	129.111	1.496	2.222	1.485	325.633	578.124	601.168	0.501
2380	2380	3.269	13.758	0.464	1.000	392.262	580.455	602.305	1.864	1.231	0.388	3.319	-16.366	91.507	1.514	4.802	3.172	390.759	580.127	601.168	0.501
2381	2381	0.880	4.280	1.118	1.000	426.794	580.879	602.063	1.164	0.534	0.000	180.000	-81.650	-90.000	2.181	Infinity	Infinity	426.329	580.628	601.168	0.501
2382	2382	0.251	1.416	2.519	1.000	324.881	316.615	601.920	0.560	0.000	0.000	0.000	0.000	-0.000	Infinity	Infinity	NaN	324.631	316.114	601.669	0.501
2383	2383	0.126	0.754	4.172	1.000	530.281	349.429	601.920	0.000	0.000	0.000	0.000	-0.000	0.000	NaN	NaN	NaN	530.030	349.179	601.669	0.501
2384	2384	0.251	1.416	2.519	1.000	332.897	351.183	601.920	0.560	0.000	0.000	0.000	0.000	-0.000	Infinity	Infinity	NaN	332.646	350.682	601.669	0.501
2385	2385	0.377	2.026	1.936	1.000	578.040	381.658	601.920	0.647	0.373	0.000	-45.000	-0.000	0.000	1.732	Infinity	Infinity	577.623	381.241	601.669	0.501
2386	2386	0.126	0.754	4.172	1.000	156.554	395.018	601.920	0.000	0.000	0.000	0.000	-0.000	0.000	NaN	NaN	NaN	156.304	394.767	601.669	0.501
2387	2387	1.006	4.741	1.074	1.500	576.934	436.786	602.358	0.894	0.726	0.428	82.000	51.302	23.916	1.232	2.089	1.695	576.621	436.849	601.669	0.501
2388	2388	0.503	2.688	1.474	1.000	315.739	117.604	602.421	0.970	0.396	0.000	-71.565	-0.000	0.000	2.449	Infinity	Infinity	315.613	116.727	602.170	0.501
2389	2389	0.126	0.754	4.172	1.000	498.719	287.809	602.421	0.000	0.000	0.000	0.000	-0.000	0.000	NaN	NaN	NaN	498.469	287.559	602.170	0.501
2390	2390	0.126	0.754	4.172	1.000	498.218	288.310	602.421	0.000	0.000	0.000	0.000	-0.000	0.000	NaN	NaN	NaN	497.968	288.060	602.170	0.501
2391	2391	0.126	0.754	4.172	1.000	529.279	349.930	602.421	0.000	0.000	0.000	0.000	-0.000	0.000	NaN	NaN	NaN	529.028	349.680	602.170	0.501
2392	2392	0.251	1.416	2.519	1.000	575.869	436.348	602.421	0.560	0.000	0.000	0.000	0.000	-0.000	Infinity	Infinity	NaN	575.619	435.847	602.170	0.501
2393	2393	0.126	0.754	4.172	1.000	278.291	314.361	602.922	0.000	0.000	0.000	0.000	-0.000	0.000	NaN	NaN	NaN	278.040	314.110	602.671	0.501
2394	2394	0.377	2.078	1.793	1.000	315.864	117.478	603.423	0.915	3.178E-14	0.000	-180.000	0.000	-0.000	2.878E13	Infinity	Infinity	315.112	117.228	603.172	0.501
2395	2395	1.760	7.800	0.738	1.000	277.683	315.077	604.317	1.322	0.743	0.634	-78.444	52.643	165.518	1.781	2.087	1.172	277.539	314.611	603.172	0.501
2396	2396	0.126	0.754	4.172	1.000	337.406	356.944	603.423	0.000	0.000	0.000	0.000	-0.000	0.000	NaN	NaN	NaN	337.155	356.693	603.172	0.501
2397	2397	0.126	0.754	4.172	1.000	391.511	580.378	603.924	0.000	0.000	0.000	0.000	-0.000	0.000	NaN	NaN	NaN	391.260	580.127	603.673	0.501
2398	2398	0.126	0.754	4.172	1.000	511.745	315.864	604.425	0.000	0.000	0.000	0.000	-0.000	0.000	NaN	NaN	NaN	511.494	315.613	604.174	0.501
2399	2399	0.880	4.370	1.050	1.000	311.498	321.446	605.283	1.127	0.569	0.385	-6.522	55.699	-90.834	1.979	2.928	1.480	311.606	321.124	604.174	0.501
2400	2400	1.132	4.968	1.181	1.000	314.862	577.873	604.926	0.915	0.528	0.528	0.000	-35.264	180.000	1.732	1.732	1.000	314.611	577.623	604.675	0.668
2401	2401	6.161	17.786	0.763	1.000	463.733	581.513	606.541	1.896	1.084	0.760	-26.865	-70.650	111.810	1.750	2.495	1.426	463.401	581.129	606.178	0.668
2402	2402	0.126	0.754	4.172	1.000	334.400	303.340	605.427	0.000	0.000	0.000	0.000	-0.000	0.000	NaN	NaN	NaN	334.149	303.089	605.176	0.501
2403	2403	0.126	0.754	4.172	1.000	503.228	330.893	605.427	0.000	0.000	0.000	0.000	-0.000	0.000	NaN	NaN	NaN	502.978	330.643	605.176	0.501
2404	2404	1.383	5.684	1.178	1.000	336.814	442.291	605.836	0.894	0.785	0.401	-1.976E-5	41.432	-57.816	1.138	2.226	1.956	336.654	441.859	605.176	0.501
2405	2405	0.126	0.754	4.172	1.000	424.074	363.957	606.428	0.000	0.000	0.000	0.000	-0.000	0.000	NaN	NaN	NaN	423.824	363.707	606.178	0.501
2406	2406	0.377	2.026	1.936	1.000	337.573	442.777	606.428	0.647	0.373	0.000	-45.000	-0.000	0.000	1.732	Infinity	Infinity	337.155	442.360	606.178	0.501
2407	2407	0.251	1.416	2.519	1.000	423.573	364.208	606.929	0.560	0.000	0.000	0.000	0.000	-0.000	Infinity	Infinity	NaN	423.323	363.707	606.679	0.501
2408	2408	0.503	2.594	1.638	1.000	407.417	151.294	607.806	0.732	0.396	0.303	54.736	35.264	-54.736	1.848	2.414	1.307	407.292	151.294	607.180	0.501
2409	2409	1.509	6.107	1.130	1.000	387.253	254.912	608.140	0.996	0.707	0.491	-85.858	-48.093	125.777	1.409	2.028	1.439	386.752	254.495	607.180	0.501
2410	2410	0.126	0.754	4.172	1.000	153.047	338.408	607.430	0.000	0.000	0.000	0.000	-0.000	0.000	NaN	NaN	NaN	152.797	338.157	607.180	0.501
2411	2411	0.503	2.543	1.739	1.000	372.474	477.929	607.681	0.560	0.560	0.000	-90.000	0.000	90.000	1.000	Infinity	Infinity	372.223	477.428	607.180	0.501
2412	2412	0.126	0.754	4.172	1.000	388.004	254.244	608.432	0.000	0.000	0.000	0.000	-0.000	0.000	NaN	NaN	NaN	387.754	253.994	608.182	0.501
2413	2413	0.126	0.754	4.172	1.000	335.903	378.486	608.432	0.000	0.000	0.000	0.000	-0.000	0.000	NaN	NaN	NaN	335.652	378.235	608.182	0.501
2414	2414	10.059	28.325	0.503	1.500	661.398	446.493	610.756	3.380	1.145	0.862	79.319	42.303	-85.955	2.953	3.921	1.328	661.285	446.368	609.685	0.835
2415	2415	7.670	21.864	0.636	1.500	239.297	365.501	609.599	1.839	1.283	0.973	22.636	-3.524	-22.753	1.434	1.891	1.319	238.964	365.210	609.184	0.835
2416	2416	0.377	2.026	1.936	1.000	621.124	135.179	609.434	0.647	0.373	0.000	-45.000	-0.000	0.000	1.732	Infinity	Infinity	620.706	134.762	609.184	0.501
2417	2417	4.149	16.479	0.435	1.500	661.627	435.824	612.273	3.049	0.758	0.580	65.497	39.211	-77.109	4.025	5.257	1.306	661.786	436.849	610.186	0.501
2418	2418	0.629	3.059	1.561	1.000	443.312	249.936	611.037	0.661	0.501	0.340	45.000	36.093	-5.346E-12	1.319	1.946	1.475	442.861	249.485	610.687	0.501
2419	2419	0.880	4.238	1.151	1.000	290.744	438.602	611.510	0.928	0.649	0.316	-74.755	-25.007	-94.506	1.429	2.940	2.057	290.565	438.352	610.687	0.501
2420	2420	1.383	6.429	0.814	1.000	352.389	578.875	612.304	1.455	0.718	2.542E-13	4.152E-24	65.663	90.000	2.026	5.725E12	2.826E12	352.184	578.625	611.188	0.501
2421	2421	0.126	0.754	4.172	1.000	358.948	579.376	611.438	0.000	0.000	0.000	0.000	-0.000	0.000	NaN	NaN	NaN	358.697	579.126	611.188	0.501
2422	2422	3.395	11.211	0.925	1.000	300.723	346.850	612.551	1.031	1.007	0.864	-36.437	48.896	-103.463	1.024	1.192	1.165	300.083	346.674	612.190	0.668
2423	2423	1.760	7.536	0.819	1.000	352.399	577.157	612.762	1.380	0.767	0.397	57.079	74.912	-41.383	1.800	3.480	1.933	351.683	577.122	611.689	0.501
2424	2424	0.126	0.754	4.172	1.000	351.433	577.372	613.442	0.000	0.000	0.000	0.000	-0.000	0.000	NaN	NaN	NaN	351.183	577.122	613.192	0.501
2425	2425	9.933	27.914	0.513	1.000	390.985	580.181	616.251	3.101	1.156	0.689	0.681	-72.980	97.047	2.683	4.504	1.679	390.759	580.127	615.196	0.668
2426	2426	1.132	5.142	1.065	1.000	573.810	579.877	614.110	0.925	0.619	0.528	180.000	-78.401	-90.000	1.493	1.752	1.173	573.615	579.627	613.693	0.668
2427	2427	0.126	0.754	4.172	1.000	419.565	256.248	613.943	0.000	0.000	0.000	0.000	-0.000	0.000	NaN	NaN	NaN	419.315	255.998	613.693	0.501
2428	2428	0.251	1.416	2.519	1.000	614.444	321.876	614.695	0.560	0.000	0.000	0.000	-90.000	-90.000	Infinity	Infinity	NaN	614.194	321.625	614.194	0.501
2429	2429	1.006	4.662	1.129	1.000	204.272	518.821	614.882	0.911	0.676	0.405	-71.799	0.976	-81.400	1.347	2.249	1.670	203.896	518.508	614.194	0.501
2430	2430	0.377	2.026	1.936	1.000	242.221	373.810	615.279	0.647	0.373	0.000	90.000	35.264	-90.000	1.732	Infinity	Infinity	241.970	373.726	614.695	0.501
2431	2431	0.754	3.762	1.209	1.000	148.121	113.471	616.448	1.073	0.528	0.000	0.000	-53.130	90.000	2.031	Infinity	Infinity	147.286	113.220	615.697	0.501
2432	2432	0.126	0.754	4.172	1.000	312.357	577.372	615.947	0.000	0.000	0.000	0.000	-0.000	0.000	NaN	NaN	NaN	312.107	577.122	615.697	0.501
2433	2433	0.503	2.594	1.638	1.000	460.896	581.004	616.072	0.732	0.396	0.303	-35.264	-26.565	125.264	1.848	2.414	1.307	460.395	580.628	615.697	0.501
2434	2434	0.629	3.059	1.561	1.000	459.944	581.079	616.849	0.661	0.501	0.340	-45.000	36.093	-180.000	1.319	1.946	1.475	459.894	580.628	616.197	0.501
2435	2435	0.251	1.416	2.519	1.000	372.975	374.478	617.199	0.560	0.000	0.000	0.000	-90.000	-90.000	Infinity	Infinity	NaN	372.724	374.227	616.698	0.501
2436	2436	0.126	0.754	4.172	1.000	312.357	577.372	616.949	0.000	0.000	0.000	0.000	-0.000	0.000	NaN	NaN	NaN	312.107	577.122	616.698	0.501
2437	2437	0.126	0.754	4.172	1.000	398.525	395.018	617.951	0.000	0.000	0.000	0.000	-0.000	0.000	NaN	NaN	NaN	398.274	394.767	617.700	0.501
2438	2438	0.754	3.576	1.408	1.000	653.771	401.196	618.452	0.763	0.528	0.388	-1.219E-15	38.245	-180.000	1.444	1.966	1.362	653.771	400.779	617.700	0.501
2439	2439	6.664	19.375	0.690	1.000	533.485	581.059	619.577	1.680	1.390	0.782	-4.795	67.395	-90.638	1.209	2.148	1.777	533.537	580.628	618.702	0.668
2440	2440	1.132	5.178	1.043	1.000	369.468	412.552	618.786	1.028	0.630	0.469	73.600	-28.396	-113.427	1.632	2.192	1.344	368.717	411.800	618.201	0.501
2441	2441	0.126	0.754	4.172	1.000	208.656	283.802	618.953	0.000	0.000	0.000	0.000	-0.000	0.000	NaN	NaN	NaN	208.405	283.551	618.702	0.501
2442	2442	3.143	10.388	0.997	1.000	449.564	186.613	621.778	1.095	0.862	0.828	77.026	60.571	17.953	1.270	1.322	1.041	449.373	186.362	621.708	0.668
2443	2443	0.126	0.754	4.172	1.000	173.587	211.160	622.460	0.000	0.000	0.000	0.000	-0.000	0.000	NaN	NaN	NaN	173.337	210.910	622.209	0.501
2444	2444	0.377	2.078	1.793	1.000	469.162	580.879	622.460	0.915	0.000	0.000	-180.000	0.000	0.000	Infinity	Infinity	NaN	468.410	580.628	622.209	0.501
2445	2445	0.126	0.754	4.172	1.000	174.088	210.158	623.462	0.000	0.000	0.000	0.000	-0.000	0.000	NaN	NaN	NaN	173.838	209.908	623.211	0.501
2446	2446	0.126	0.754	4.172	1.000	468.160	580.879	623.462	0.000	0.000	0.000	0.000	-0.000	0.000	NaN	NaN	NaN	467.909	580.628	623.211	0.501
2447	2447	0.126	0.754	4.172	1.000	489.201	466.156	623.963	0.000	0.000	0.000	0.000	-0.000	0.000	NaN	NaN	NaN	488.950	465.905	623.712	0.501
2448	2448	0.503	2.635	1.563	1.000	381.742	579.376	624.464	0.906	0.346	0.000	0.000	58.283	-90.000	2.618	Infinity	Infinity	381.742	579.126	623.712	0.501
2449	2449	2.892	9.623	1.062	1.000	195.587	211.487	625.182	1.268	0.744	0.704	-4.223	-53.929	76.196	1.705	1.800	1.056	195.380	211.411	624.714	0.668
2450	2450	0.126	0.754	4.172	1.000	489.702	466.156	624.464	0.000	0.000	0.000	0.000	-0.000	0.000	NaN	NaN	NaN	489.451	465.905	624.213	0.501
2451	2451	0.126	0.754	4.172	1.000	381.992	577.873	624.965	0.000	0.000	0.000	0.000	-0.000	0.000	NaN	NaN	NaN	381.742	577.623	624.714	0.501
2452	2452	0.126	0.754	4.172	1.000	319.872	323.879	625.465	0.000	0.000	0.000	0.000	-0.000	0.000	NaN	NaN	NaN	319.621	323.629	625.215	0.501
2453	2453	0.126	0.754	4.172	1.000	319.371	324.380	625.966	0.000	0.000	0.000	0.000	-0.000	0.000	NaN	NaN	NaN	319.120	324.130	625.716	0.501
2454	2454	0.126	0.754	4.172	1.000	381.491	579.376	625.966	0.000	0.000	0.000	0.000	-0.000	0.000	NaN	NaN	NaN	381.241	579.126	625.716	0.501
2455	2455	1.383	5.550	1.265	1.000	324.153	185.656	628.517	0.824	0.676	0.545	-105.769	34.738	-101.079	1.219	1.513	1.241	323.629	185.360	627.720	0.501
2456	2456	1.132	5.114	1.083	1.000	346.089	578.485	628.360	0.962	0.662	0.431	-6.257	-55.219	115.072	1.452	2.233	1.538	345.171	578.124	627.720	0.501
2457	2457	1.132	5.321	0.961	1.000	457.639	451.405	629.028	1.099	0.691	0.380	-12.079	-38.742	138.847	1.591	2.890	1.817	456.888	451.377	628.221	0.501
2458	2458	0.126	0.754	4.172	1.000	345.421	578.875	628.471	0.000	0.000	0.000	0.000	-0.000	0.000	NaN	NaN	NaN	345.171	578.625	628.221	0.501
2459	2459	0.126	0.754	4.172	1.000	458.140	450.626	628.972	0.000	0.000	0.000	0.000	-0.000	0.000	NaN	NaN	NaN	457.890	450.375	628.722	0.501
2460	2460	1.006	4.766	1.057	1.000	363.331	253.994	630.099	1.099	0.655	0.299	72.030	52.290	31.819	1.677	3.674	2.191	363.206	253.493	629.223	0.501
2461	2461	0.126	0.754	4.172	1.000	317.868	278.792	629.473	0.000	0.000	0.000	0.000	-0.000	0.000	NaN	NaN	NaN	317.617	278.541	629.223	0.501
2462	2462	0.126	0.754	4.172	1.000	318.870	279.293	629.473	0.000	0.000	0.000	0.000	-0.000	0.000	NaN	NaN	NaN	318.619	279.042	629.223	0.501
2463	2463	0.629	3.245	1.309	1.000	234.706	338.007	630.074	1.120	0.388	0.000	90.000	35.264	-90.000	2.887	Infinity	Infinity	234.456	338.157	629.223	0.501
2464	2464	1.132	5.218	1.020	1.000	437.322	391.567	630.030	1.014	0.604	0.528	-21.848	21.848	-138.980	1.679	1.921	1.144	437.350	391.260	629.223	0.501
2465	2465	0.126	0.754	4.172	1.000	313.359	214.667	629.974	0.000	0.000	0.000	0.000	-0.000	0.000	NaN	NaN	NaN	313.109	214.417	629.724	0.501
2466	2466	0.126	0.754	4.172	1.000	266.267	571.360	629.974	0.000	0.000	0.000	0.000	-0.000	0.000	NaN	NaN	NaN	266.017	571.110	629.724	0.501
2467	2467	2.012	8.784	0.675	1.000	489.576	580.378	631.195	1.590	0.835	0.379	-11.753	-71.995	106.143	1.903	4.199	2.206	488.950	580.127	629.724	0.501
2468	2468	0.126	0.754	4.172	1.000	231.700	378.987	630.475	0.000	0.000	0.000	0.000	-0.000	0.000	NaN	NaN	NaN	231.450	378.736	630.225	0.501
2469	2469	0.126	0.754	4.172	1.000	505.733	580.378	630.475	0.000	0.000	0.000	0.000	-0.000	0.000	NaN	NaN	NaN	505.482	580.127	630.225	0.501
2470	2470	0.126	0.754	4.172	1.000	231.199	378.486	630.976	0.000	0.000	0.000	0.000	-0.000	0.000	NaN	NaN	NaN	230.949	378.235	630.726	0.501
2471	2471	0.377	2.026	1.936	1.000	573.531	529.446	630.976	0.647	0.373	0.000	-45.000	-0.000	0.000	1.732	Infinity	Infinity	573.114	529.028	630.726	0.501
2472	2472	0.126	0.754	4.172	1.000	517.756	580.378	630.976	0.000	0.000	0.000	0.000	-0.000	0.000	NaN	NaN	NaN	517.506	580.127	630.726	0.501
2473	2473	0.126	0.754	4.172	1.000	379.989	479.682	631.477	0.000	0.000	0.000	0.000	-0.000	0.000	NaN	NaN	NaN	379.738	479.432	631.227	0.501
2474	2474	0.126	0.754	4.172	1.000	573.865	528.778	631.477	0.000	0.000	0.000	0.000	-0.000	0.000	NaN	NaN	NaN	573.615	528.527	631.227	0.501
2475	2475	0.503	2.594	1.638	1.000	404.286	347.049	632.855	0.732	0.396	0.303	35.264	-26.565	-125.264	1.848	2.414	1.307	403.785	346.674	632.229	0.501
2476	2476	0.126	0.754	4.172	1.000	280.796	362.955	634.483	0.000	0.000	0.000	0.000	-0.000	0.000	NaN	NaN	NaN	280.545	362.705	634.233	0.501
2477	2477	0.126	0.754	4.172	1.000	125.995	123.490	634.984	0.000	0.000	0.000	0.000	-0.000	0.000	NaN	NaN	NaN	125.744	123.240	634.733	0.501
2478	2478	1.006	5.044	0.892	1.000	468.410	577.685	636.174	1.559	0.498	0.325	56.094	71.721	-17.594	3.131	4.797	1.532	468.410	577.623	634.733	0.501
2479	2479	4.401	15.203	0.623	1.000	117.106	170.209	637.274	2.174	0.822	0.690	-27.536	47.001	4.476	2.644	3.150	1.191	116.727	169.830	635.234	0.501
2480	2480	1.886	7.484	0.960	1.000	280.863	363.623	636.120	1.128	0.755	0.577	-16.682	55.070	-149.742	1.493	1.956	1.310	280.545	362.705	635.234	0.501
2481	2481	0.251	1.416	2.519	1.000	329.390	509.240	635.735	0.560	0.000	0.000	0.000	-90.000	-90.000	Infinity	Infinity	NaN	329.140	508.989	635.234	0.501
2482	2482	0.126	0.754	4.172	1.000	126.997	115.975	635.986	0.000	0.000	0.000	0.000	-0.000	0.000	NaN	NaN	NaN	126.746	115.725	635.735	0.501
2483	2483	4.401	15.841	0.551	1.000	488.900	387.875	637.417	2.108	0.867	0.769	33.374	-25.826	-94.086	2.430	2.742	1.128	488.449	387.754	637.238	0.668
2484	2484	0.126	0.754	4.172	1.000	329.891	508.739	635.986	0.000	0.000	0.000	0.000	-0.000	0.000	NaN	NaN	NaN	329.641	508.488	635.735	0.501
2485	2485	0.126	0.754	4.172	1.000	489.702	388.505	636.988	0.000	0.000	0.000	0.000	-0.000	0.000	NaN	NaN	NaN	489.451	388.255	636.737	0.501
2486	2486	0.126	0.754	4.172	1.000	562.844	246.730	637.489	0.000	0.000	0.000	0.000	-0.000	0.000	NaN	NaN	NaN	562.593	246.479	637.238	0.501
2487	2487	0.503	2.594	1.638	1.000	563.595	246.354	638.366	0.732	0.396	0.303	-35.264	26.565	54.736	1.848	2.414	1.307	563.595	245.978	637.739	0.501
2488	2488	0.503	2.594	1.638	1.000	477.052	441.859	638.867	0.732	0.396	0.303	54.736	35.264	-54.736	1.848	2.414	1.307	476.927	441.859	638.240	0.501
2489	2489	0.251	1.416	2.519	1.000	443.111	512.997	638.491	0.560	0.000	0.000	0.000	0.000	-0.000	Infinity	Infinity	NaN	442.861	512.496	638.240	0.501
2490	2490	0.126	0.754	4.172	1.000	506.234	580.378	638.992	0.000	0.000	0.000	0.000	-0.000	0.000	NaN	NaN	NaN	505.983	580.127	638.741	0.501
2491	2491	0.126	0.754	4.172	1.000	507.236	580.378	638.992	0.000	0.000	0.000	0.000	-0.000	0.000	NaN	NaN	NaN	506.985	580.127	638.741	0.501
2492	2492	1.886	8.683	0.614	1.000	506.267	580.378	641.129	2.046	0.699	5.084E-13	7.937E-24	74.666	90.000	2.926	4.024E12	1.375E12	506.484	580.127	639.242	0.501
2493	2493	0.251	1.416	2.519	1.000	363.456	327.887	641.246	0.560	0.000	0.000	0.000	-90.000	-90.000	Infinity	Infinity	NaN	363.206	327.637	640.745	0.501
2494	2494	5.155	16.503	0.669	1.000	341.756	247.573	643.391	1.553	1.215	0.776	-70.743	74.593	-156.658	1.278	2.001	1.565	341.163	247.481	643.250	0.668
2495	2495	1.886	7.313	1.029	1.000	648.477	409.179	643.200	0.966	0.825	0.591	-24.646	-47.612	165.793	1.172	1.636	1.396	648.260	408.794	643.250	0.668
2496	2496	3.520	12.484	0.720	1.000	356.389	578.034	644.002	1.695	0.900	0.690	-31.268	-45.460	163.767	1.882	2.457	1.305	356.192	577.623	643.751	0.668
2497	2497	3.772	12.774	0.772	1.000	310.019	400.679	644.870	1.704	0.762	0.753	26.005	-0.803	-77.485	2.237	2.263	1.012	309.602	400.278	644.753	0.668
2498	2498	1.006	4.745	1.071	1.000	368.028	578.875	645.442	0.970	0.767	0.000	0.000	-45.000	90.000	1.265	Infinity	Infinity	367.214	578.625	644.753	0.501
2499	2499	0.126	0.754	4.172	1.000	322.878	261.258	645.504	0.000	0.000	0.000	0.000	-0.000	0.000	NaN	NaN	NaN	322.627	261.007	645.254	0.501
2500	2500	5.658	17.706	0.652	1.000	328.500	577.573	646.774	1.900	1.322	0.520	30.369	80.407	-63.841	1.437	3.657	2.545	327.637	577.122	645.254	0.501
2501	2501	0.126	0.754	4.172	1.000	414.055	579.877	645.504	0.000	0.000	0.000	0.000	-0.000	0.000	NaN	NaN	NaN	413.804	579.627	645.254	0.501
2502	2502	1.760	7.659	0.780	1.000	246.121	573.006	646.685	1.275	0.875	0.397	10.455	64.438	-56.695	1.458	3.209	2.202	245.978	572.613	645.755	0.501
2503	2503	1.760	6.757	1.136	1.000	185.253	325.991	647.222	1.009	0.675	0.614	33.895	-13.593	-98.456	1.494	1.643	1.100	184.859	325.633	646.757	0.668
2504	2504	0.126	0.754	4.172	1.000	499.721	434.094	647.007	0.000	0.000	0.000	0.000	-0.000	0.000	NaN	NaN	NaN	499.471	433.843	646.757	0.501
2505	2505	0.126	0.754	4.172	1.000	499.721	434.595	647.508	0.000	0.000	0.000	0.000	-0.000	0.000	NaN	NaN	NaN	499.471	434.344	647.258	0.501
2506	2506	0.126	0.754	4.172	1.000	251.238	229.195	648.510	0.000	0.000	0.000	0.000	-0.000	0.000	NaN	NaN	NaN	250.988	228.945	648.260	0.501
2507	2507	0.377	2.026	1.936	1.000	224.186	313.693	648.677	0.647	0.373	0.000	-90.000	35.264	90.000	1.732	Infinity	Infinity	223.935	313.109	648.260	0.501
2508	2508	0.251	1.416	2.519	1.000	196.632	283.301	649.262	0.560	0.000	0.000	0.000	-90.000	-90.000	Infinity	Infinity	NaN	196.382	283.050	648.761	0.501
2509	2509	0.126	0.754	4.172	1.000	122.989	554.828	649.011	0.000	0.000	0.000	0.000	-0.000	0.000	NaN	NaN	NaN	122.739	554.578	648.761	0.501
2510	2510	0.126	0.754	4.172	1.000	589.395	237.712	649.512	0.000	0.000	0.000	0.000	-0.000	0.000	NaN	NaN	NaN	589.145	237.462	649.262	0.501
2511	2511	0.126	0.754	4.172	1.000	377.985	437.600	649.512	0.000	0.000	0.000	0.000	-0.000	0.000	NaN	NaN	NaN	377.734	437.350	649.262	0.501
2512	2512	0.377	2.026	1.936	1.000	123.323	554.494	649.512	0.647	0.373	0.000	45.000	-0.000	-0.000	1.732	Infinity	Infinity	122.739	554.077	649.262	0.501
2513	2513	0.251	1.416	2.519	1.000	266.768	404.536	650.264	0.560	0.000	0.000	0.000	-90.000	-90.000	Infinity	Infinity	NaN	266.518	404.286	649.763	0.501
2514	2514	0.126	0.754	4.172	1.000	663.540	449.123	650.013	0.000	0.000	0.000	0.000	-0.000	0.000	NaN	NaN	NaN	663.289	448.872	649.763	0.501
2515	2515	0.126	0.754	4.172	1.000	122.989	553.826	650.013	0.000	0.000	0.000	0.000	-0.000	0.000	NaN	NaN	NaN	122.739	553.576	649.763	0.501
2516	2516	0.126	0.754	4.172	1.000	123.991	553.826	650.013	0.000	0.000	0.000	0.000	-0.000	0.000	NaN	NaN	NaN	123.740	553.576	649.763	0.501
2517	2517	1.132	5.362	0.939	1.000	123.156	554.439	650.403	1.255	0.570	0.455	-24.617	-26.005	-171.169	2.203	2.755	1.250	122.238	554.077	649.763	0.501
2518	2518	0.629	3.151	1.428	1.000	163.468	192.324	651.015	0.824	0.501	0.272	78.137	54.577	-44.346	1.644	3.023	1.839	163.317	192.374	650.264	0.501
2519	2519	1.132	5.499	0.871	1.000	211.272	255.747	650.959	1.294	0.787	6.355E-14	2.250E-25	14.036	90.000	1.643	2.035E13	1.239E13	210.409	255.497	650.264	0.501
2520	2520	0.126	0.754	4.172	1.000	664.041	449.624	650.514	0.000	0.000	0.000	0.000	-0.000	0.000	NaN	NaN	NaN	663.790	449.373	650.264	0.501
2521	2521	0.251	1.416	2.519	1.000	664.291	450.125	651.015	0.560	0.000	0.000	-180.000	0.000	0.000	Infinity	Infinity	NaN	663.790	449.874	650.765	0.501
2522	2522	0.126	0.754	4.172	1.000	456.637	364.959	651.516	0.000	0.000	0.000	0.000	-0.000	0.000	NaN	NaN	NaN	456.387	364.709	651.266	0.501
2523	2523	0.126	0.754	4.172	1.000	663.540	450.125	651.516	0.000	0.000	0.000	0.000	-0.000	0.000	NaN	NaN	NaN	663.289	449.874	651.266	0.501
2524	2524	0.126	0.754	4.172	1.000	269.273	463.651	651.516	0.000	0.000	0.000	0.000	-0.000	0.000	NaN	NaN	NaN	269.023	463.401	651.266	0.501
2525	2525	6.161	17.757	0.767	1.000	270.694	463.835	652.539	1.522	1.169	0.963	-14.431	-50.864	148.586	1.302	1.581	1.215	270.025	463.902	651.767	0.668
2526	2526	0.126	0.754	4.172	1.000	307.848	385.499	652.017	0.000	0.000	0.000	0.000	-0.000	0.000	NaN	NaN	NaN	307.598	385.249	651.767	0.501
2527	2527	2.137	8.401	0.872	1.000	664.306	451.274	652.695	1.401	0.745	0.511	66.961	-25.868	78.401	1.880	2.743	1.459	664.291	451.377	652.769	0.668
2528	2528	2.263	9.143	0.758	1.000	403.061	580.044	653.325	1.516	0.729	0.567	30.180	-64.441	71.146	2.080	2.672	1.285	402.282	579.126	652.268	0.501
2529	2529	0.126	0.754	4.172	1.000	633.982	262.761	653.019	0.000	0.000	0.000	0.000	-0.000	0.000	NaN	NaN	NaN	633.732	262.510	652.769	0.501
2530	2530	0.126	0.754	4.172	1.000	269.273	464.152	653.019	0.000	0.000	0.000	0.000	-0.000	0.000	NaN	NaN	NaN	269.023	463.902	652.769	0.501
2531	2531	0.126	0.754	4.172	1.000	404.035	579.877	653.019	0.000	0.000	0.000	0.000	-0.000	0.000	NaN	NaN	NaN	403.785	579.627	652.769	0.501
2532	2532	0.126	0.754	4.172	1.000	665.043	452.129	653.520	0.000	0.000	0.000	0.000	-0.000	0.000	NaN	NaN	NaN	664.792	451.878	653.270	0.501
2533	2533	0.126	0.754	4.172	1.000	412.051	537.294	653.520	0.000	0.000	0.000	0.000	-0.000	0.000	NaN	NaN	NaN	411.800	537.044	653.270	0.501
