Repository: confluentmedical/nitinol-design-concepts

# Volumetric characterization of inclusions from submicron CT scans

**Objective:** Characterize the density, size, shape, and orientations of inclusions in a sample of nitinol material based on submicron resolution x-ray computed tomography scan results. 

**Prerequisites:** X-ray computed tomography microscope. This study utilized a [ZEISS Xradia 520 Versa instrument at Stanford Nano Shared Facilitiess](https://snsf.stanford.edu/equipment/xsa/xct.html).

## Introduction

[Advancing Nitinol Fatigue Durability Prediction](../205-advancing-fatigue-prediction) reviews limitations of our current practice of fatigue lifetime prediction, and proposes some possibilities for advancing our predictiv

File: 210-xct-methods/image-data/scan02-lbl-morpho.tsv (part 10 of 14)
 	Label	Volume	SurfaceArea	Sphericity	EulerNumber	Elli.Center.X	Elli.Center.Y	Elli.Center.Z	Elli.R1	Elli.R2	Elli.R3	Elli.Azim	Elli.Elev	Elli.Roll	Elli.R1/R2	Elli.R1/R3	Elli.R2/R3	InscrBall.Center.X	InscrBall.Center.Y	InscrBall.Center.Z	InscrBall.Radius
2534	2534	0.126	0.754	4.172	1.000	404.536	579.877	653.520	0.000	0.000	0.000	0.000	-0.000	0.000	NaN	NaN	NaN	404.286	579.627	653.270	0.501
2535	2535	0.126	0.754	4.172	1.000	364.458	338.909	654.021	0.000	0.000	0.000	0.000	-0.000	0.000	NaN	NaN	NaN	364.208	338.658	653.770	0.501
2536	2536	0.629	3.153	1.426	1.000	364.358	338.408	654.722	0.868	0.501	0.000	0.000	18.435	-90.000	1.732	Infinity	Infinity	363.707	338.157	654.271	0.501
2537	2537	0.251	1.416	2.519	1.000	347.926	414.305	654.522	0.560	0.000	0.000	0.000	0.000	-0.000	Infinity	Infinity	NaN	347.676	413.804	654.271	0.501
2538	2538	0.377	2.026	1.936	1.000	572.863	578.541	654.856	0.647	0.373	0.000	90.000	-35.264	-90.000	1.732	Infinity	Infinity	572.613	578.124	654.271	0.501
2539	2539	0.126	0.754	4.172	1.000	404.035	579.376	654.522	0.000	0.000	0.000	0.000	-0.000	0.000	NaN	NaN	NaN	403.785	579.126	654.271	0.501
2540	2540	0.251	1.416	2.519	1.000	665.043	461.146	655.774	0.560	0.000	0.000	0.000	-90.000	-90.000	Infinity	Infinity	NaN	664.792	460.896	655.273	0.501
2541	2541	3.269	11.209	0.858	1.000	559.106	245.901	656.930	1.311	0.988	0.642	-67.947	80.226	-164.036	1.326	2.040	1.539	559.087	245.477	656.275	0.668
2542	2542	0.251	1.416	2.519	1.000	327.386	269.273	656.275	0.560	0.000	0.000	0.000	-90.000	-90.000	Infinity	Infinity	NaN	327.136	269.023	655.774	0.501
2543	2543	0.251	1.416	2.519	1.000	666.044	474.673	656.275	0.560	0.000	0.000	0.000	-90.000	-90.000	Infinity	Infinity	NaN	665.794	474.422	655.774	0.501
2544	2544	0.126	0.754	4.172	1.000	327.887	268.772	656.526	0.000	0.000	0.000	0.000	-0.000	0.000	NaN	NaN	NaN	327.637	268.522	656.275	0.501
2545	2545	0.126	0.754	4.172	1.000	278.792	355.942	657.528	0.000	0.000	0.000	0.000	-0.000	0.000	NaN	NaN	NaN	278.541	355.691	657.277	0.501
2546	2546	0.126	0.754	4.172	1.000	454.634	302.338	658.029	0.000	0.000	0.000	0.000	-0.000	0.000	NaN	NaN	NaN	454.383	302.087	657.778	0.501
2547	2547	0.377	2.026	1.936	1.000	497.216	517.923	658.697	0.647	0.373	0.000	90.000	35.264	-90.000	1.732	Infinity	Infinity	496.966	517.506	658.279	0.501
2548	2548	0.377	2.078	1.793	1.000	462.649	220.679	659.532	0.915	1.271E-13	0.000	0.000	-90.000	-90.000	7.196E12	Infinity	Infinity	462.399	220.428	658.780	0.501
2549	2549	0.251	1.416	2.519	1.000	119.733	123.490	659.532	0.560	0.000	0.000	-180.000	0.000	0.000	Infinity	Infinity	NaN	119.232	123.240	659.281	0.501
2550	2550	0.126	0.754	4.172	1.000	509.741	434.094	659.532	0.000	0.000	0.000	0.000	-0.000	0.000	NaN	NaN	NaN	509.490	433.843	659.281	0.501
2551	2551	0.126	0.754	4.172	1.000	496.715	516.754	659.532	0.000	0.000	0.000	0.000	-0.000	0.000	NaN	NaN	NaN	496.465	516.504	659.281	0.501
2552	2552	0.880	4.052	1.316	1.000	327.172	577.014	660.176	0.847	0.582	0.349	33.690	-46.763	101.190	1.454	2.426	1.668	326.635	576.621	659.281	0.501
2553	2553	0.126	0.754	4.172	1.000	274.784	574.366	660.033	0.000	0.000	0.000	0.000	-0.000	0.000	NaN	NaN	NaN	274.534	574.116	659.782	0.501
2554	2554	0.126	0.754	4.172	1.000	119.482	123.991	660.534	0.000	0.000	0.000	0.000	-0.000	0.000	NaN	NaN	NaN	119.232	123.740	660.283	0.501
2555	2555	1.886	7.812	0.844	1.000	359.916	304.508	661.035	1.143	0.816	0.626	63.501	-6.753	-82.036	1.401	1.826	1.303	359.198	303.590	660.283	0.501
2556	2556	3.772	13.133	0.710	0.000	197.617	210.008	661.870	1.502	1.010	0.754	-45.630	-48.186	75.525	1.488	1.992	1.338	197.384	209.407	661.285	0.668
2557	2557	1.006	4.135	1.618	1.000	390.759	579.126	661.285	0.560	0.560	0.560	0.000	0.000	-180.000	1.000	1.000	1.000	390.258	578.625	660.784	0.501
2558	2558	0.126	0.754	4.172	1.000	125.995	111.467	662.037	0.000	0.000	0.000	0.000	-0.000	0.000	NaN	NaN	NaN	125.744	111.216	661.786	0.501
2559	2559	0.126	0.754	4.172	1.000	328.889	487.197	662.037	0.000	0.000	0.000	0.000	-0.000	0.000	NaN	NaN	NaN	328.639	486.946	661.786	0.501
2560	2560	0.126	0.754	4.172	1.000	122.989	125.494	662.538	0.000	0.000	0.000	0.000	-0.000	0.000	NaN	NaN	NaN	122.739	125.243	662.287	0.501
2561	2561	0.629	3.059	1.561	1.000	126.195	112.268	663.139	0.661	0.501	0.340	-45.000	36.093	-180.000	1.319	1.946	1.475	125.744	111.717	662.788	0.501
2562	2562	0.126	0.754	4.172	1.000	119.983	126.997	663.039	0.000	0.000	0.000	0.000	-0.000	0.000	NaN	NaN	NaN	119.733	126.746	662.788	0.501
2563	2563	0.251	1.416	2.519	1.000	455.385	310.854	663.039	0.560	0.000	0.000	-180.000	0.000	0.000	Infinity	Infinity	NaN	454.884	310.604	662.788	0.501
2564	2564	0.126	0.754	4.172	1.000	454.634	311.355	663.039	0.000	0.000	0.000	0.000	-0.000	0.000	NaN	NaN	NaN	454.383	311.105	662.788	0.501
2565	2565	0.126	0.754	4.172	1.000	352.936	429.585	663.039	0.000	0.000	0.000	0.000	-0.000	0.000	NaN	NaN	NaN	352.685	429.334	662.788	0.501
2566	2566	0.126	0.754	4.172	1.000	126.496	112.970	663.539	0.000	0.000	0.000	0.000	-0.000	0.000	NaN	NaN	NaN	126.245	112.719	663.289	0.501
2567	2567	0.126	0.754	4.172	1.000	119.482	124.492	663.539	0.000	0.000	0.000	0.000	-0.000	0.000	NaN	NaN	NaN	119.232	124.241	663.289	0.501
2568	2568	0.126	0.754	4.172	1.000	131.005	124.492	663.539	0.000	0.000	0.000	0.000	-0.000	0.000	NaN	NaN	NaN	130.754	124.241	663.289	0.501
2569	2569	0.126	0.754	4.172	1.000	455.636	310.353	663.539	0.000	0.000	0.000	0.000	-0.000	0.000	NaN	NaN	NaN	455.385	310.103	663.289	0.501
2570	2570	0.251	1.416	2.519	1.000	455.385	311.355	663.539	0.560	0.000	0.000	-180.000	0.000	0.000	Infinity	Infinity	NaN	454.884	311.105	663.289	0.501
2571	2571	0.629	3.059	1.561	1.000	239.015	367.765	663.940	0.661	0.501	0.340	45.000	36.093	-1.074E-11	1.319	1.946	1.475	238.964	367.715	663.289	0.501
2572	2572	0.126	0.754	4.172	1.000	353.437	429.585	663.539	0.000	0.000	0.000	0.000	-0.000	0.000	NaN	NaN	NaN	353.186	429.334	663.289	0.501
2573	2573	1.760	7.100	0.979	1.000	365.890	464.403	664.541	1.064	0.822	0.522	-47.147	78.195	-141.149	1.296	2.038	1.573	365.711	463.902	663.289	0.501
2574	2574	0.251	1.416	2.519	1.000	366.963	464.653	663.790	0.560	0.000	0.000	0.000	-90.000	-90.000	Infinity	Infinity	NaN	366.713	464.403	663.289	0.501
2575	2575	15.716	42.012	0.377	1.000	446.702	580.137	666.842	3.393	1.703	0.744	8.993	-88.473	81.246	1.992	4.559	2.288	446.368	580.127	666.295	0.835
2576	2576	1.006	4.744	1.072	1.000	347.613	434.156	664.855	1.130	0.523	0.341	-27.290	-71.305	101.415	2.162	3.316	1.534	347.175	433.843	663.790	0.501
2577	2577	0.126	0.754	4.172	1.000	365.961	465.154	664.040	0.000	0.000	0.000	0.000	-0.000	0.000	NaN	NaN	NaN	365.711	464.904	663.790	0.501
2578	2578	0.126	0.754	4.172	1.000	664.041	515.752	664.040	0.000	0.000	0.000	0.000	-0.000	0.000	NaN	NaN	NaN	663.790	515.502	663.790	0.501
2579	2579	0.754	3.762	1.209	1.000	330.142	576.871	664.792	1.120	0.457	0.000	0.000	-71.565	90.000	2.449	Infinity	Infinity	329.641	576.621	663.790	0.501
2580	2580	0.126	0.754	4.172	1.000	122.989	122.488	664.541	0.000	0.000	0.000	0.000	-0.000	0.000	NaN	NaN	NaN	122.739	122.238	664.291	0.501
2581	2581	8.927	27.508	0.433	1.500	410.999	356.669	666.454	3.373	1.223	0.708	61.190	17.032	-72.855	2.759	4.766	1.728	410.798	357.194	665.293	0.668
2582	2582	0.126	0.754	4.172	1.000	347.425	435.096	665.042	0.000	0.000	0.000	0.000	-0.000	0.000	NaN	NaN	NaN	347.175	434.845	664.792	0.501
2583	2583	1.132	4.796	1.313	1.000	494.990	580.155	665.989	0.886	0.574	0.431	-77.334	65.264	167.334	1.543	2.055	1.332	494.461	579.627	665.293	0.501
2584	2584	0.126	0.754	4.172	1.000	124.492	112.970	666.044	0.000	0.000	0.000	0.000	-0.000	0.000	NaN	NaN	NaN	124.241	112.719	665.794	0.501
2585	2585	0.126	0.754	4.172	1.000	409.546	355.441	666.044	0.000	0.000	0.000	0.000	-0.000	0.000	NaN	NaN	NaN	409.295	355.190	665.794	0.501
2586	2586	0.126	0.754	4.172	1.000	409.045	354.940	666.545	0.000	0.000	0.000	0.000	-0.000	0.000	NaN	NaN	NaN	408.794	354.689	666.295	0.501
2587	2587	0.251	1.416	2.519	1.000	655.524	367.715	666.545	0.560	0.000	0.000	0.000	0.000	-0.000	Infinity	Infinity	NaN	655.274	367.214	666.295	0.501
2588	2588	0.126	0.754	4.172	1.000	307.848	396.020	666.545	0.000	0.000	0.000	0.000	-0.000	0.000	NaN	NaN	NaN	307.598	395.769	666.295	0.501
2589	2589	0.126	0.754	4.172	1.000	656.025	367.965	667.046	0.000	0.000	0.000	0.000	-0.000	0.000	NaN	NaN	NaN	655.774	367.715	666.796	0.501
2590	2590	6.035	20.461	0.481	1.000	423.552	579.439	669.332	2.477	1.021	0.694	81.115	89.339	-9.223	2.425	3.569	1.472	423.323	579.126	668.800	0.668
2591	2591	3.269	13.548	0.486	1.000	655.909	367.329	669.089	2.476	0.794	0.514	-56.642	45.479	144.209	3.118	4.816	1.544	655.774	366.212	667.297	0.501
2592	2592	0.126	0.754	4.172	1.000	123.490	111.467	668.048	0.000	0.000	0.000	0.000	-0.000	0.000	NaN	NaN	NaN	123.240	111.216	667.798	0.501
2593	2593	0.126	0.754	4.172	1.000	666.044	473.671	668.048	0.000	0.000	0.000	0.000	-0.000	0.000	NaN	NaN	NaN	665.794	473.420	667.798	0.501
2594	2594	0.126	0.754	4.172	1.000	149.040	333.398	668.549	0.000	0.000	0.000	0.000	-0.000	0.000	NaN	NaN	NaN	148.789	333.147	668.299	0.501
2595	2595	2.012	8.173	0.838	1.000	542.993	459.455	669.363	1.266	0.758	0.656	-64.563	-76.898	162.786	1.670	1.931	1.157	542.554	459.393	668.800	0.668
2596	2596	0.251	1.416	2.519	1.000	279.794	574.617	668.549	0.560	0.000	0.000	0.000	0.000	-0.000	Infinity	Infinity	NaN	279.543	574.116	668.299	0.501
2597	2597	0.503	2.543	1.739	1.000	346.674	241.720	669.301	0.560	0.560	0.000	-180.000	0.000	90.000	1.000	Infinity	Infinity	346.173	241.469	668.800	0.501
2598	2598	0.880	4.144	1.231	1.000	290.672	396.735	669.551	0.847	0.672	0.334	11.310	-29.666	36.920	1.260	2.532	2.009	290.064	396.270	668.800	0.501
2599	2599	0.503	2.583	1.661	1.000	394.892	575.994	669.426	0.560	0.560	0.280	45.000	-1.459E-5	-125.264	1.000	2.000	2.000	394.767	575.619	668.800	0.501
2600	2600	0.126	0.754	4.172	1.000	394.517	576.370	669.050	0.000	0.000	0.000	0.000	-0.000	0.000	NaN	NaN	NaN	394.266	576.120	668.800	0.501
2601	2601	0.126	0.754	4.172	1.000	346.924	242.722	669.551	0.000	0.000	0.000	0.000	-0.000	0.000	NaN	NaN	NaN	346.674	242.471	669.301	0.501
2602	2602	0.126	0.754	4.172	1.000	346.924	242.221	670.052	0.000	0.000	0.000	0.000	-0.000	0.000	NaN	NaN	NaN	346.674	241.970	669.802	0.501
2603	2603	0.126	0.754	4.172	1.000	346.423	242.722	670.052	0.000	0.000	0.000	0.000	-0.000	0.000	NaN	NaN	NaN	346.173	242.471	669.802	0.501
2604	2604	0.377	2.026	1.936	1.000	646.173	262.761	670.219	0.647	0.373	0.000	0.000	45.000	-90.000	1.732	Infinity	Infinity	645.755	262.510	669.802	0.501
2605	2605	0.126	0.754	4.172	1.000	349.429	414.055	670.052	0.000	0.000	0.000	0.000	-0.000	0.000	NaN	NaN	NaN	349.179	413.804	669.802	0.501
2606	2606	0.126	0.754	4.172	1.000	346.423	242.221	670.553	0.000	0.000	0.000	0.000	-0.000	0.000	NaN	NaN	NaN	346.173	241.970	670.303	0.501
2607	2607	0.251	1.416	2.519	1.000	346.924	242.972	670.553	0.560	0.000	0.000	0.000	0.000	-0.000	Infinity	Infinity	NaN	346.674	242.471	670.303	0.501
2608	2608	0.377	2.026	1.936	1.000	222.850	414.556	671.221	0.647	0.373	0.000	0.000	45.000	-90.000	1.732	Infinity	Infinity	222.432	414.305	670.804	0.501
2609	2609	0.251	1.416	2.519	1.000	224.186	414.556	671.806	0.560	0.000	0.000	0.000	-90.000	-90.000	Infinity	Infinity	NaN	223.935	414.305	671.305	0.501
2610	2610	0.251	1.416	2.519	1.000	222.933	415.558	671.555	0.560	0.000	0.000	-180.000	0.000	0.000	Infinity	Infinity	NaN	222.432	415.307	671.305	0.501
2611	2611	0.251	1.416	2.519	1.000	512.747	579.376	671.806	0.560	0.000	0.000	0.000	-90.000	-90.000	Infinity	Infinity	NaN	512.496	579.126	671.305	0.501
2612	2612	0.503	2.543	1.739	1.000	428.833	237.211	672.307	0.560	0.560	0.000	-180.000	0.000	90.000	1.000	Infinity	Infinity	428.332	236.961	671.806	0.501
2613	2613	0.126	0.754	4.172	1.000	277.790	311.355	672.056	0.000	0.000	0.000	0.000	-0.000	0.000	NaN	NaN	NaN	277.539	311.105	671.806	0.501
2614	2614	0.126	0.754	4.172	1.000	222.683	414.055	672.056	0.000	0.000	0.000	0.000	-0.000	0.000	NaN	NaN	NaN	222.432	413.804	671.806	0.501
2615	2615	0.251	1.416	2.519	1.000	139.772	512.747	672.056	0.560	0.000	0.000	-180.000	0.000	0.000	Infinity	Infinity	NaN	139.271	512.496	671.806	0.501
2616	2616	0.126	0.754	4.172	1.000	139.020	513.247	672.056	0.000	0.000	0.000	0.000	-0.000	0.000	NaN	NaN	NaN	138.770	512.997	671.806	0.501
2617	2617	2.012	7.475	1.096	1.000	335.245	416.309	674.717	1.108	0.792	0.503	7.004	-2.615	-110.396	1.399	2.202	1.574	334.650	416.309	673.809	0.501
2618	2618	0.126	0.754	4.172	1.000	311.856	385.499	675.062	0.000	0.000	0.000	0.000	-0.000	0.000	NaN	NaN	NaN	311.606	385.249	674.811	0.501
2619	2619	0.251	1.416	2.519	1.000	281.798	296.827	676.314	0.560	0.000	0.000	0.000	-90.000	-90.000	Infinity	Infinity	NaN	281.547	296.576	675.813	0.501
2620	2620	0.126	0.754	4.172	1.000	337.406	477.177	676.064	0.000	0.000	0.000	0.000	-0.000	0.000	NaN	NaN	NaN	337.155	476.927	675.813	0.501
2621	2621	3.269	11.308	0.836	1.000	234.802	571.611	677.721	1.748	0.781	0.542	-23.144	77.537	-105.816	2.238	3.224	1.441	234.957	571.110	675.813	0.501
2622	2622	0.880	4.319	1.087	1.000	244.582	571.861	676.851	1.120	0.620	0.000	0.000	-59.036	90.000	1.807	Infinity	Infinity	243.974	571.611	675.813	0.501
2623	2623	8.550	21.498	0.832	1.000	485.981	579.811	677.825	2.030	1.174	0.874	81.040	89.541	-9.144	1.730	2.322	1.342	485.443	579.627	677.316	1.002
2624	2624	0.126	0.754	4.172	1.000	340.412	148.539	676.565	0.000	0.000	0.000	0.000	-0.000	0.000	NaN	NaN	NaN	340.161	148.288	676.314	0.501
2625	2625	0.251	1.416	2.519	1.000	310.353	278.792	676.815	0.560	0.000	0.000	0.000	-90.000	-90.000	Infinity	Infinity	NaN	310.103	278.541	676.314	0.501
2626	2626	0.126	0.754	4.172	1.000	281.798	297.328	677.066	0.000	0.000	0.000	0.000	-0.000	0.000	NaN	NaN	NaN	281.547	297.077	676.815	0.501
2627	2627	2.012	7.669	1.015	1.000	371.315	509.334	677.598	1.040	0.758	0.668	-19.173	29.159	-85.339	1.372	1.558	1.135	371.221	508.989	677.316	0.668
2628	2628	1.886	7.131	1.110	1.000	275.920	305.878	677.834	1.063	0.772	0.498	-34.916	-8.363	-157.626	1.377	2.133	1.549	275.536	305.093	677.316	0.501
2629	2629	0.126	0.754	4.172	1.000	374.979	272.780	679.070	0.000	0.000	0.000	0.000	-0.000	0.000	NaN	NaN	NaN	374.728	272.530	678.819	0.501
2630	2630	0.126	0.754	4.172	1.000	443.612	379.989	679.070	0.000	0.000	0.000	0.000	-0.000	0.000	NaN	NaN	NaN	443.362	379.738	678.819	0.501
2631	2631	0.251	1.416	2.519	1.000	453.632	171.333	679.571	0.560	0.000	0.000	0.000	0.000	-0.000	Infinity	Infinity	NaN	453.381	170.832	679.320	0.501
2632	2632	0.503	2.688	1.474	1.000	374.979	272.655	679.946	0.970	0.396	0.000	90.000	-17.548	-90.000	2.449	Infinity	Infinity	374.728	272.029	679.320	0.501
2633	2633	0.126	0.754	4.172	1.000	374.478	272.780	679.571	0.000	0.000	0.000	0.000	-0.000	0.000	NaN	NaN	NaN	374.227	272.530	679.320	0.501
2634	2634	0.126	0.754	4.172	1.000	453.131	171.082	680.072	0.000	0.000	0.000	0.000	-0.000	0.000	NaN	NaN	NaN	452.880	170.832	679.821	0.501
2635	2635	0.126	0.754	4.172	1.000	479.682	579.877	680.072	0.000	0.000	0.000	0.000	-0.000	0.000	NaN	NaN	NaN	479.432	579.627	679.821	0.501
2636	2636	0.377	2.026	1.936	1.000	453.632	171.416	680.907	0.647	0.373	0.000	90.000	35.264	-90.000	1.732	Infinity	Infinity	453.381	171.333	680.322	0.501
2637	2637	0.126	0.754	4.172	1.000	452.630	172.585	680.573	0.000	0.000	0.000	0.000	-0.000	0.000	NaN	NaN	NaN	452.379	172.335	680.322	0.501
2638	2638	1.760	7.936	0.701	1.500	280.760	574.330	681.646	1.578	0.703	0.451	8.213	19.528	-72.946	2.244	3.498	1.559	280.545	574.116	680.823	0.501
2639	2639	0.251	1.416	2.519	1.000	498.719	334.901	682.326	0.560	0.000	0.000	0.000	-90.000	-90.000	Infinity	Infinity	NaN	498.469	334.650	681.825	0.501
2640	2640	3.018	10.467	0.898	1.000	205.817	354.000	682.702	1.205	0.967	0.677	-39.354	34.649	-122.705	1.246	1.779	1.428	205.399	353.687	682.326	0.668
2641	2641	0.126	0.754	4.172	1.000	574.867	276.287	682.576	0.000	0.000	0.000	0.000	-0.000	0.000	NaN	NaN	NaN	574.617	276.036	682.326	0.501
2642	2642	0.126	0.754	4.172	1.000	574.867	277.289	682.576	0.000	0.000	0.000	0.000	-0.000	0.000	NaN	NaN	NaN	574.617	277.038	682.326	0.501
2643	2643	0.126	0.754	4.172	1.000	455.636	357.445	682.576	0.000	0.000	0.000	0.000	-0.000	0.000	NaN	NaN	NaN	455.385	357.194	682.326	0.501
2644	2644	0.251	1.416	2.519	1.000	455.886	358.447	682.576	0.560	0.000	0.000	-180.000	0.000	0.000	Infinity	Infinity	NaN	455.385	358.196	682.326	0.501
2645	2645	0.126	0.754	4.172	1.000	331.394	381.491	682.576	0.000	0.000	0.000	0.000	-0.000	0.000	NaN	NaN	NaN	331.144	381.241	682.326	0.501
2646	2646	0.126	0.754	4.172	1.000	280.295	574.366	682.576	0.000	0.000	0.000	0.000	-0.000	0.000	NaN	NaN	NaN	280.044	574.116	682.326	0.501
2647	2647	2.137	8.662	0.795	1.000	397.287	578.639	683.284	1.680	0.599	0.508	9.908	31.966	-83.313	2.803	3.309	1.180	397.272	578.625	682.326	0.501
2648	2648	0.126	0.754	4.172	1.000	454.133	170.582	683.077	0.000	0.000	0.000	0.000	-0.000	0.000	NaN	NaN	NaN	453.882	170.331	682.827	0.501
2649	2649	0.377	2.026	1.936	1.000	447.787	183.106	683.244	0.647	0.373	0.000	0.000	45.000	-90.000	1.732	Infinity	Infinity	447.369	182.855	682.827	0.501
2650	2650	1.635	7.307	0.774	1.000	454.133	169.926	684.426	1.411	0.717	0.588	-51.396	-76.373	137.996	1.967	2.402	1.221	453.882	169.830	683.328	0.501
2651	2651	0.126	0.754	4.172	1.000	453.131	170.582	684.079	0.000	0.000	0.000	0.000	-0.000	0.000	NaN	NaN	NaN	452.880	170.331	683.829	0.501
2652	2652	0.251	1.416	2.519	1.000	426.329	404.536	684.079	0.560	0.000	0.000	-180.000	0.000	0.000	Infinity	Infinity	NaN	425.828	404.286	683.829	0.501
2653	2653	0.880	4.341	1.071	1.000	426.937	402.604	685.368	1.163	0.582	0.317	66.483	46.611	-70.049	1.997	3.671	1.838	426.830	402.783	684.330	0.501
2654	2654	0.126	0.754	4.172	1.000	480.183	365.460	685.081	0.000	0.000	0.000	0.000	-0.000	0.000	NaN	NaN	NaN	479.933	365.210	684.831	0.501
2655	2655	0.880	4.092	1.279	1.000	390.581	280.008	686.083	0.766	0.675	0.368	36.271	-28.946	47.518	1.136	2.083	1.834	390.258	279.543	685.332	0.501
2656	2656	0.126	0.754	4.172	1.000	417.562	417.562	685.582	0.000	0.000	0.000	0.000	-0.000	0.000	NaN	NaN	NaN	417.311	417.311	685.332	0.501
2657	2657	0.880	4.133	1.241	1.000	533.143	450.626	685.940	0.847	0.541	0.469	26.565	-8.729	-36.785	1.566	1.806	1.153	532.535	450.375	685.332	0.501
2658	2658	0.126	0.754	4.172	1.000	390.008	401.530	686.584	0.000	0.000	0.000	0.000	-0.000	0.000	NaN	NaN	NaN	389.757	401.280	686.334	0.501
2659	2659	10.436	27.863	0.569	1.500	351.874	577.445	688.642	2.723	1.345	0.768	11.193	-64.959	83.043	2.026	3.548	1.752	351.183	577.122	687.837	0.835
2660	2660	0.251	1.416	2.519	1.000	390.008	400.779	687.085	0.560	0.000	0.000	0.000	0.000	-0.000	Infinity	Infinity	NaN	389.757	400.278	686.835	0.501
2661	2661	0.126	0.754	4.172	1.000	426.579	576.871	687.085	0.000	0.000	0.000	0.000	-0.000	0.000	NaN	NaN	NaN	426.329	576.621	686.835	0.501
2662	2662	0.126	0.754	4.172	1.000	298.330	244.225	688.087	0.000	0.000	0.000	0.000	-0.000	0.000	NaN	NaN	NaN	298.079	243.974	687.837	0.501
2663	2663	0.251	1.416	2.519	1.000	327.386	377.985	688.338	0.560	0.000	0.000	0.000	-90.000	-90.000	Infinity	Infinity	NaN	327.136	377.734	687.837	0.501
2664	2664	0.377	2.026	1.936	1.000	268.438	573.364	688.254	0.647	0.373	0.000	0.000	45.000	-90.000	1.732	Infinity	Infinity	268.021	573.114	687.837	0.501
2665	2665	0.251	1.416	2.519	1.000	428.082	303.089	688.588	0.560	0.000	0.000	0.000	0.000	-0.000	Infinity	Infinity	NaN	427.831	302.588	688.338	0.501
2666	2666	0.126	0.754	4.172	1.000	433.593	207.654	689.089	0.000	0.000	0.000	0.000	-0.000	0.000	NaN	NaN	NaN	433.342	207.403	688.839	0.501
2667	2667	10.059	28.773	0.480	1.000	506.923	579.608	691.525	3.010	1.295	0.657	29.992	-86.205	63.636	2.325	4.583	1.971	506.985	579.126	690.342	0.668
2668	2668	0.377	2.026	1.936	1.000	424.074	390.175	689.924	0.647	0.373	0.000	90.000	-35.264	-90.000	1.732	Infinity	Infinity	423.824	389.757	689.340	0.501
2669	2669	0.126	0.754	4.172	1.000	266.768	573.364	690.592	0.000	0.000	0.000	0.000	-0.000	0.000	NaN	NaN	NaN	266.518	573.114	690.342	0.501
2670	2670	0.251	1.416	2.519	1.000	443.362	376.482	691.594	0.560	0.000	0.000	-180.000	0.000	0.000	Infinity	Infinity	NaN	442.861	376.231	691.344	0.501
2671	2671	3.646	12.110	0.847	1.000	462.580	579.445	693.719	1.415	0.959	0.679	25.848	-7.130	-79.590	1.475	2.085	1.413	461.898	579.126	693.347	0.668
2672	2672	3.018	11.988	0.598	1.000	473.399	579.731	694.558	1.782	0.917	0.557	-69.828	-77.341	172.117	1.942	3.201	1.648	473.420	579.627	693.848	0.668
2673	2673	5.909	16.618	0.861	1.000	267.920	360.056	695.687	1.519	1.180	0.828	8.069	-70.460	84.878	1.287	1.835	1.425	267.520	359.699	695.351	0.835
2674	2674	0.251	1.416	2.519	1.000	548.316	395.769	694.600	0.560	0.000	0.000	0.000	0.000	-0.000	Infinity	Infinity	NaN	548.065	395.268	694.349	0.501
2675	2675	0.126	0.754	4.172	1.000	492.207	283.802	695.101	0.000	0.000	0.000	0.000	-0.000	0.000	NaN	NaN	NaN	491.956	283.551	694.850	0.501
2676	2676	0.126	0.754	4.172	1.000	275.285	299.332	695.101	0.000	0.000	0.000	0.000	-0.000	0.000	NaN	NaN	NaN	275.035	299.081	694.850	0.501
2677	2677	2.515	9.353	0.874	1.000	276.137	299.507	696.103	1.334	0.759	0.673	-48.221	-27.062	107.277	1.758	1.982	1.127	275.536	299.582	694.850	0.501
2678	2678	0.126	0.754	4.172	1.000	365.460	316.866	695.101	0.000	0.000	0.000	0.000	-0.000	0.000	NaN	NaN	NaN	365.210	316.615	694.850	0.501
2679	2679	0.503	2.543	1.739	1.000	517.005	578.875	695.351	0.560	0.560	0.000	-180.000	0.000	90.000	1.000	Infinity	Infinity	516.504	578.625	694.850	0.501
2680	2680	0.126	0.754	4.172	1.000	492.708	284.303	695.602	0.000	0.000	0.000	0.000	-0.000	0.000	NaN	NaN	NaN	492.457	284.052	695.351	0.501
2681	2681	0.377	2.026	1.936	1.000	364.792	317.701	695.602	0.647	0.373	0.000	-45.000	-0.000	0.000	1.732	Infinity	Infinity	364.709	317.116	695.351	0.501
2682	2682	0.377	2.078	1.793	1.000	323.879	324.380	696.103	0.915	0.000	0.000	0.000	-90.000	-90.000	Infinity	Infinity	NaN	323.629	324.130	695.351	0.501
2683	2683	1.132	4.940	1.201	1.000	198.970	379.154	695.936	0.881	0.647	0.448	-60.683	-33.313	110.256	1.362	1.966	1.444	198.386	378.736	695.351	0.501
2684	2684	0.126	0.754	4.172	1.000	517.756	579.376	695.602	0.000	0.000	0.000	0.000	-0.000	0.000	NaN	NaN	NaN	517.506	579.126	695.351	0.501
2685	2685	0.126	0.754	4.172	1.000	517.756	578.875	696.103	0.000	0.000	0.000	0.000	-0.000	0.000	NaN	NaN	NaN	517.506	578.625	695.852	0.501
2686	2686	0.126	0.754	4.172	1.000	399.526	227.693	696.604	0.000	0.000	0.000	0.000	-0.000	0.000	NaN	NaN	NaN	399.276	227.442	696.353	0.501
2687	2687	0.377	2.026	1.936	1.000	377.651	394.016	697.272	0.647	0.373	0.000	0.000	45.000	-90.000	1.732	Infinity	Infinity	377.233	393.765	696.854	0.501
2688	2688	0.126	0.754	4.172	1.000	89.925	398.024	698.107	0.000	0.000	0.000	0.000	-0.000	0.000	NaN	NaN	NaN	89.674	397.773	697.856	0.501
2689	2689	0.503	2.635	1.563	1.000	89.925	396.896	699.109	0.792	0.485	0.000	0.000	-45.000	-0.000	1.633	Infinity	Infinity	89.674	396.771	698.357	0.501
2690	2690	4.401	13.757	0.841	1.000	358.346	577.315	700.039	1.784	0.788	0.741	-46.991	-45.166	116.150	2.263	2.407	1.064	358.196	577.122	699.359	0.668
2691	2691	0.126	0.754	4.172	1.000	398.525	230.197	699.109	0.000	0.000	0.000	0.000	-0.000	0.000	NaN	NaN	NaN	398.274	229.947	698.858	0.501
2692	2692	0.126	0.754	4.172	1.000	398.024	230.698	699.109	0.000	0.000	0.000	0.000	-0.000	0.000	NaN	NaN	NaN	397.773	230.448	698.858	0.501
2693	2693	0.629	3.140	1.444	1.000	485.594	191.222	700.111	0.708	0.501	0.388	-45.024	-54.736	-179.976	1.414	1.826	1.291	485.443	190.871	699.359	0.501
2694	2694	2.892	10.489	0.820	1.000	479.203	300.704	700.699	1.308	0.939	0.625	-40.548	37.443	46.423	1.393	2.093	1.502	479.432	300.584	699.359	0.501
2695	2695	3.143	10.388	0.997	1.000	355.521	309.892	700.030	1.330	0.892	0.611	-8.814	-22.348	150.782	1.491	2.176	1.459	355.190	309.602	699.860	0.668
2696	2696	0.126	0.754	4.172	1.000	361.953	336.905	699.610	0.000	0.000	0.000	0.000	-0.000	0.000	NaN	NaN	NaN	361.703	336.654	699.359	0.501
2697	2697	0.126	0.754	4.172	1.000	336.905	322.878	700.111	0.000	0.000	0.000	0.000	-0.000	0.000	NaN	NaN	NaN	336.654	322.627	699.860	0.501
2698	2698	0.126	0.754	4.172	1.000	361.953	336.404	700.111	0.000	0.000	0.000	0.000	-0.000	0.000	NaN	NaN	NaN	361.703	336.153	699.860	0.501
2699	2699	0.251	1.416	2.519	1.000	337.155	322.377	700.612	0.560	0.000	0.000	-180.000	0.000	0.000	Infinity	Infinity	NaN	336.654	322.126	700.361	0.501
2700	2700	0.126	0.754	4.172	1.000	451.628	390.008	700.612	0.000	0.000	0.000	0.000	-0.000	0.000	NaN	NaN	NaN	451.377	389.757	700.361	0.501
2701	2701	0.126	0.754	4.172	1.000	634.984	432.591	700.612	0.000	0.000	0.000	0.000	-0.000	0.000	NaN	NaN	NaN	634.734	432.340	700.361	0.501
2702	2702	0.377	2.026	1.936	1.000	464.319	369.134	701.112	0.647	0.373	0.000	-45.000	-0.000	0.000	1.732	Infinity	Infinity	463.902	368.717	700.862	0.501
2703	2703	0.126	0.754	4.172	1.000	635.986	433.092	701.112	0.000	0.000	0.000	0.000	-0.000	0.000	NaN	NaN	NaN	635.736	432.841	700.862	0.501
2704	2704	0.126	0.754	4.172	1.000	315.363	142.527	701.613	0.000	0.000	0.000	0.000	-0.000	0.000	NaN	NaN	NaN	315.112	142.277	701.363	0.501
2705	2705	1.509	6.346	1.007	1.000	354.564	331.686	702.532	1.259	0.616	0.463	-47.836	75.871	-137.307	2.044	2.719	1.330	354.188	331.144	701.363	0.501
2706	2706	0.126	0.754	4.172	1.000	635.986	432.591	701.613	0.000	0.000	0.000	0.000	-0.000	0.000	NaN	NaN	NaN	635.736	432.340	701.363	0.501
2707	2707	0.126	0.754	4.172	1.000	359.950	193.626	702.114	0.000	0.000	0.000	0.000	-0.000	0.000	NaN	NaN	NaN	359.699	193.376	701.864	0.501
2708	2708	0.126	0.754	4.172	1.000	644.503	283.301	702.114	0.000	0.000	0.000	0.000	-0.000	0.000	NaN	NaN	NaN	644.252	283.050	701.864	0.501
2709	2709	0.126	0.754	4.172	1.000	403.534	574.366	702.114	0.000	0.000	0.000	0.000	-0.000	0.000	NaN	NaN	NaN	403.284	574.116	701.864	0.501
2710	2710	2.640	9.104	1.045	1.000	420.353	292.199	703.188	1.180	0.834	0.626	29.567	-29.483	86.799	1.415	1.887	1.334	420.317	292.068	702.866	0.668
2711	2711	0.126	0.754	4.172	1.000	212.663	417.562	702.615	0.000	0.000	0.000	0.000	-0.000	0.000	NaN	NaN	NaN	212.413	417.311	702.365	0.501
2712	2712	0.126	0.754	4.172	1.000	645.004	283.301	703.116	0.000	0.000	0.000	0.000	-0.000	0.000	NaN	NaN	NaN	644.753	283.050	702.866	0.501
2713	2713	0.503	2.688	1.474	1.000	146.535	130.879	704.244	0.970	0.396	0.000	90.000	43.492	-90.000	2.449	Infinity	Infinity	146.284	130.754	703.367	0.501
2714	2714	0.126	0.754	4.172	1.000	267.269	570.358	703.617	0.000	0.000	0.000	0.000	-0.000	0.000	NaN	NaN	NaN	267.019	570.108	703.367	0.501
2715	2715	0.126	0.754	4.172	1.000	267.770	570.859	703.617	0.000	0.000	0.000	0.000	-0.000	0.000	NaN	NaN	NaN	267.520	570.609	703.367	0.501
2716	2716	0.126	0.754	4.172	1.000	418.563	254.745	704.118	0.000	0.000	0.000	0.000	-0.000	0.000	NaN	NaN	NaN	418.313	254.495	703.868	0.501
2717	2717	0.126	0.754	4.172	1.000	328.388	281.798	704.118	0.000	0.000	0.000	0.000	-0.000	0.000	NaN	NaN	NaN	328.138	281.547	703.868	0.501
2718	2718	0.503	2.740	1.391	1.000	390.008	331.394	704.870	1.252	0.000	0.000	0.000	-90.000	-90.000	Infinity	Infinity	NaN	389.757	331.144	703.868	0.501
2719	2719	0.126	0.754	4.172	1.000	267.269	570.859	704.118	0.000	0.000	0.000	0.000	-0.000	0.000	NaN	NaN	NaN	267.019	570.609	703.868	0.501
2720	2720	0.126	0.754	4.172	1.000	187.615	199.638	705.120	0.000	0.000	0.000	0.000	-0.000	0.000	NaN	NaN	NaN	187.364	199.388	704.870	0.501
2721	2721	1.006	4.609	1.168	1.000	315.175	230.824	705.872	1.010	0.581	0.337	8.533	-50.844	128.940	1.738	2.996	1.724	314.611	230.448	704.870	0.501
2722	2722	8.927	23.808	0.668	1.000	374.492	258.972	706.814	1.644	1.316	1.153	-54.071	-65.593	165.289	1.250	1.426	1.141	374.227	258.502	706.874	0.835
2723	2723	0.126	0.754	4.172	1.000	650.013	308.349	705.120	0.000	0.000	0.000	0.000	-0.000	0.000	NaN	NaN	NaN	649.763	308.099	704.870	0.501
2724	2724	1.760	7.077	0.989	1.000	459.930	217.995	706.480	1.125	0.772	0.496	4.788	-48.351	138.106	1.457	2.270	1.558	459.894	217.924	706.373	0.668
2725	2725	0.251	1.416	2.519	1.000	650.514	308.600	705.621	0.560	0.000	0.000	0.000	0.000	-0.000	Infinity	Infinity	NaN	650.264	308.099	705.371	0.501
2726	2726	2.012	7.710	0.999	1.000	410.329	273.657	706.780	1.278	0.678	0.539	30.414	43.133	-26.536	1.885	2.373	1.259	410.297	273.532	706.373	0.668
2727	2727	0.251	1.416	2.519	1.000	232.702	366.963	706.373	0.560	0.000	0.000	0.000	-90.000	-90.000	Infinity	Infinity	NaN	232.452	366.713	705.872	0.501
2728	2728	0.126	0.754	4.172	1.000	105.455	268.271	706.623	0.000	0.000	0.000	0.000	-0.000	0.000	NaN	NaN	NaN	105.204	268.021	706.373	0.501
2729	2729	0.503	2.594	1.638	1.000	456.262	339.284	706.874	0.732	0.396	0.303	45.000	-45.000	-1.300E-11	1.848	2.414	1.307	455.886	338.658	706.373	0.501
2730	2730	0.126	0.754	4.172	1.000	374.478	257.250	707.124	0.000	0.000	0.000	0.000	-0.000	0.000	NaN	NaN	NaN	374.227	256.999	706.874	0.501
2731	2731	0.126	0.754	4.172	1.000	540.801	153.548	707.625	0.000	0.000	0.000	0.000	-0.000	0.000	NaN	NaN	NaN	540.551	153.298	707.375	0.501
2732	2732	0.126	0.754	4.172	1.000	269.273	400.027	707.625	0.000	0.000	0.000	0.000	-0.000	0.000	NaN	NaN	NaN	269.023	399.777	707.375	0.501
2733	2733	0.880	4.226	1.161	1.000	233.490	365.031	708.341	1.071	0.469	0.342	6.066	20.467	-57.318	2.283	3.130	1.371	232.953	364.709	707.876	0.501
2734	2734	0.126	0.754	4.172	1.000	269.774	400.528	708.126	0.000	0.000	0.000	0.000	-0.000	0.000	NaN	NaN	NaN	269.524	400.278	707.876	0.501
2735	2735	0.126	0.754	4.172	1.000	313.359	417.061	708.126	0.000	0.000	0.000	0.000	-0.000	0.000	NaN	NaN	NaN	313.109	416.810	707.876	0.501
2736	2736	0.126	0.754	4.172	1.000	105.455	271.277	708.627	0.000	0.000	0.000	0.000	-0.000	0.000	NaN	NaN	NaN	105.204	271.027	708.377	0.501
2737	2737	0.377	2.026	1.936	1.000	105.789	272.279	708.961	0.647	0.373	0.000	0.000	45.000	-90.000	1.732	Infinity	Infinity	105.705	272.029	708.377	0.501
2738	2738	0.126	0.754	4.172	1.000	234.205	364.458	708.627	0.000	0.000	0.000	0.000	-0.000	0.000	NaN	NaN	NaN	233.955	364.208	708.377	0.501
2739	2739	0.126	0.754	4.172	1.000	293.320	392.012	708.627	0.000	0.000	0.000	0.000	-0.000	0.000	NaN	NaN	NaN	293.070	391.761	708.377	0.501
2740	2740	0.126	0.754	4.172	1.000	269.273	400.528	708.627	0.000	0.000	0.000	0.000	-0.000	0.000	NaN	NaN	NaN	269.023	400.278	708.377	0.501
2741	2741	0.126	0.754	4.172	1.000	520.261	326.885	709.128	0.000	0.000	0.000	0.000	-0.000	0.000	NaN	NaN	NaN	520.011	326.635	708.878	0.501
2742	2742	0.126	0.754	4.172	1.000	520.261	326.384	709.629	0.000	0.000	0.000	0.000	-0.000	0.000	NaN	NaN	NaN	520.011	326.134	709.379	0.501
2743	2743	0.126	0.754	4.172	1.000	519.259	326.885	709.629	0.000	0.000	0.000	0.000	-0.000	0.000	NaN	NaN	NaN	519.009	326.635	709.379	0.501
2744	2744	0.251	1.416	2.519	1.000	234.706	363.957	709.880	0.560	0.000	0.000	0.000	-90.000	-90.000	Infinity	Infinity	NaN	234.456	363.707	709.379	0.501
2745	2745	5.658	17.847	0.637	1.000	365.817	577.172	712.112	2.303	1.004	0.618	0.289	-73.193	102.556	2.294	3.726	1.625	365.711	577.122	711.382	0.668
2746	2746	0.126	0.754	4.172	1.000	498.719	349.429	711.132	0.000	0.000	0.000	0.000	-0.000	0.000	NaN	NaN	NaN	498.469	349.179	710.881	0.501
2747	2747	2.389	9.023	0.879	1.000	486.775	579.139	711.844	1.409	0.818	0.494	7.056	-13.051	107.315	1.722	2.854	1.657	485.944	579.126	710.881	0.501
2748	2748	76.948	99.793	0.674	1.500	493.363	263.284	715.610	3.744	2.510	2.072	-83.624	-81.705	167.766	1.491	1.807	1.212	492.958	263.011	714.889	2.004
2749	2749	0.377	2.026	1.936	1.000	402.198	325.382	712.969	0.647	0.373	0.000	0.000	-45.000	90.000	1.732	Infinity	Infinity	401.781	325.132	712.384	0.501
2750	2750	0.126	0.754	4.172	1.000	246.730	394.517	712.635	0.000	0.000	0.000	0.000	-0.000	0.000	NaN	NaN	NaN	246.479	394.266	712.384	0.501
2751	2751	0.126	0.754	4.172	1.000	286.807	273.281	713.136	0.000	0.000	0.000	0.000	-0.000	0.000	NaN	NaN	NaN	286.557	273.031	712.885	0.501
2752	2752	2.389	9.394	0.779	1.000	287.097	272.912	714.243	1.476	0.781	0.590	62.046	-53.993	-6.783	1.891	2.503	1.324	287.058	272.530	713.887	0.668
2753	2753	2.515	8.930	1.004	1.000	468.636	308.299	714.564	1.281	0.754	0.619	-28.265	-40.538	132.880	1.699	2.069	1.218	468.410	308.099	714.388	0.668
2754	2754	0.251	1.416	2.519	1.000	335.652	393.014	713.637	0.560	0.000	0.000	-180.000	0.000	0.000	Infinity	Infinity	NaN	335.151	392.763	713.386	0.501
2755	2755	0.251	1.416	2.519	1.000	401.029	360.451	714.388	0.560	0.000	0.000	0.000	-90.000	-90.000	Infinity	Infinity	NaN	400.779	360.200	713.887	0.501
2756	2756	0.629	3.110	1.485	1.000	358.246	288.611	714.939	0.708	0.569	0.279	-90.000	-66.811	-162.368	1.245	2.540	2.040	357.695	288.561	714.388	0.501
2757	2757	0.126	0.754	4.172	1.000	339.410	576.370	714.639	0.000	0.000	0.000	0.000	-0.000	0.000	NaN	NaN	NaN	339.159	576.120	714.388	0.501
2758	2758	0.754	3.576	1.408	1.000	260.506	338.157	715.641	0.845	0.457	0.350	-45.000	-45.000	-180.000	1.848	2.414	1.307	260.005	338.157	714.889	0.501
2759	2759	0.629	3.204	1.359	1.000	484.792	464.553	715.741	0.883	0.454	0.344	18.236	-44.645	-140.843	1.946	2.571	1.321	484.442	464.403	714.889	0.501
2760	2760	1.132	5.643	0.806	1.000	322.488	575.368	715.863	1.494	0.725	0.000	0.000	-46.561	90.000	2.061	Infinity	Infinity	321.625	575.118	714.889	0.501
2761	2761	0.377	2.078	1.793	1.000	338.909	576.370	715.641	0.915	0.000	0.000	0.000	-90.000	-90.000	Infinity	Infinity	NaN	338.658	576.120	714.889	0.501
2762	2762	0.503	2.635	1.563	1.000	321.876	336.279	716.142	0.792	0.485	0.000	90.000	-45.000	90.000	1.633	Infinity	Infinity	321.625	336.153	715.390	0.501
2763	2763	0.126	0.754	4.172	1.000	283.802	404.536	715.641	0.000	0.000	0.000	0.000	-0.000	0.000	NaN	NaN	NaN	283.551	404.286	715.390	0.501
2764	2764	0.126	0.754	4.172	1.000	323.879	575.368	715.641	0.000	0.000	0.000	0.000	-0.000	0.000	NaN	NaN	NaN	323.629	575.118	715.390	0.501
2765	2765	3.018	12.411	0.539	0.000	326.301	575.556	716.768	1.672	1.137	0.524	6.425	39.845	-87.432	1.471	3.190	2.169	326.134	575.118	715.390	0.501
2766	2766	0.126	0.754	4.172	1.000	324.380	575.869	715.641	0.000	0.000	0.000	0.000	-0.000	0.000	NaN	NaN	NaN	324.130	575.619	715.390	0.501
2767	2767	0.126	0.754	4.172	1.000	325.382	575.869	715.641	0.000	0.000	0.000	0.000	-0.000	0.000	NaN	NaN	NaN	325.132	575.619	715.390	0.501
2768	2768	0.126	0.754	4.172	1.000	469.162	307.848	716.142	0.000	0.000	0.000	0.000	-0.000	0.000	NaN	NaN	NaN	468.911	307.598	715.891	0.501
2769	2769	0.126	0.754	4.172	1.000	321.375	336.905	716.142	0.000	0.000	0.000	0.000	-0.000	0.000	NaN	NaN	NaN	321.124	336.654	715.891	0.501
2770	2770	0.503	2.635	1.563	1.000	308.224	347.926	716.142	0.792	0.485	0.000	-90.000	-0.000	-0.000	1.633	Infinity	Infinity	308.099	347.175	715.891	0.501
2771	2771	2.389	9.249	0.816	1.000	337.353	576.054	717.012	1.655	0.681	0.475	9.710	26.837	-74.446	2.430	3.480	1.432	337.656	576.120	715.891	0.501
2772	2772	0.126	0.754	4.172	1.000	372.975	196.632	716.643	0.000	0.000	0.000	0.000	-0.000	0.000	NaN	NaN	NaN	372.724	196.382	716.392	0.501
2773	2773	1.257	5.352	1.166	1.000	322.827	300.835	717.194	0.912	0.630	0.501	72.387	52.174	22.061	1.448	1.821	1.258	322.627	300.584	716.893	0.668
2774	2774	0.126	0.754	4.172	1.000	221.180	299.833	717.144	0.000	0.000	0.000	0.000	-0.000	0.000	NaN	NaN	NaN	220.929	299.582	716.893	0.501
2775	2775	0.629	3.059	1.561	1.000	280.595	449.023	717.444	0.661	0.501	0.340	-40.391	-40.593	117.271	1.319	1.946	1.475	280.044	448.872	716.893	0.501
2776	2776	0.126	0.754	4.172	1.000	221.180	299.332	717.645	0.000	0.000	0.000	0.000	-0.000	0.000	NaN	NaN	NaN	220.929	299.081	717.394	0.501
2777	2777	0.126	0.754	4.172	1.000	282.299	359.449	717.645	0.000	0.000	0.000	0.000	-0.000	0.000	NaN	NaN	NaN	282.048	359.198	717.394	0.501
2778	2778	1.006	4.797	1.036	1.000	372.223	576.871	718.396	1.252	0.560	0.000	0.000	-90.000	-90.000	2.236	Infinity	Infinity	371.722	576.621	717.394	0.501
2779	2779	0.629	3.153	1.426	1.000	658.530	436.298	719.248	0.868	0.501	0.000	90.000	-43.492	-90.000	1.732	Infinity	Infinity	658.279	435.847	718.396	0.501
2780	2780	1.132	5.137	1.068	1.000	378.931	460.979	719.092	1.039	0.647	0.380	30.124	-42.774	69.214	1.607	2.738	1.704	378.235	460.395	718.396	0.501
2781	2781	0.251	1.416	2.519	1.000	314.862	285.555	719.148	0.560	0.000	0.000	0.000	0.000	-0.000	Infinity	Infinity	NaN	314.611	285.054	718.897	0.501
2782	2782	0.503	2.543	1.739	1.000	316.114	328.639	719.148	0.560	0.560	0.000	-180.000	0.000	-0.000	1.000	Infinity	Infinity	315.613	328.138	718.897	0.501
2783	2783	0.251	1.416	2.519	1.000	433.092	264.514	720.149	0.560	0.000	0.000	0.000	0.000	-0.000	Infinity	Infinity	NaN	432.841	264.013	719.899	0.501
2784	2784	0.126	0.754	4.172	1.000	314.862	284.804	720.149	0.000	0.000	0.000	0.000	-0.000	0.000	NaN	NaN	NaN	314.611	284.553	719.899	0.501
2785	2785	1.509	6.358	1.002	1.000	284.177	334.066	720.692	1.172	0.740	0.389	61.350	61.353	-22.993	1.584	3.015	1.904	283.551	334.149	719.899	0.501
2786	2786	22.129	50.064	0.441	1.000	131.861	111.700	723.693	3.213	1.815	1.184	57.870	-40.522	91.014	1.770	2.714	1.534	131.756	111.216	723.406	1.002
2787	2787	0.377	2.026	1.936	1.000	461.480	369.969	721.318	0.647	0.373	0.000	0.000	-45.000	90.000	1.732	Infinity	Infinity	460.896	369.719	720.901	0.501
2788	2788	0.126	0.754	4.172	1.000	616.448	251.739	721.652	0.000	0.000	0.000	0.000	-0.000	0.000	NaN	NaN	NaN	616.198	251.489	721.402	0.501
2789	2789	0.126	0.754	4.172	1.000	433.593	263.763	721.652	0.000	0.000	0.000	0.000	-0.000	0.000	NaN	NaN	NaN	433.342	263.512	721.402	0.501
2790	2790	0.126	0.754	4.172	1.000	331.895	575.869	721.652	0.000	0.000	0.000	0.000	-0.000	0.000	NaN	NaN	NaN	331.645	575.619	721.402	0.501
2791	2791	0.126	0.754	4.172	1.000	336.404	275.285	722.654	0.000	0.000	0.000	0.000	-0.000	0.000	NaN	NaN	NaN	336.153	275.035	722.404	0.501
2792	2792	0.126	0.754	4.172	1.000	285.304	332.897	722.654	0.000	0.000	0.000	0.000	-0.000	0.000	NaN	NaN	NaN	285.054	332.646	722.404	0.501
2793	2793	5.658	16.855	0.756	1.000	330.782	575.847	723.745	1.729	1.060	0.830	13.729	-61.709	83.717	1.632	2.082	1.276	330.643	575.619	723.406	0.835
2794	2794	0.377	2.026	1.936	1.000	129.502	110.632	723.322	0.647	0.373	0.000	90.000	35.264	-90.000	1.732	Infinity	Infinity	129.251	110.214	722.905	0.501
2795	2795	0.377	2.026	1.936	1.000	326.217	273.281	723.489	0.647	0.373	0.000	0.000	45.000	-90.000	1.732	Infinity	Infinity	326.134	273.031	722.905	0.501
2796	2796	0.126	0.754	4.172	1.000	387.002	358.948	723.155	0.000	0.000	0.000	0.000	-0.000	0.000	NaN	NaN	NaN	386.752	358.697	722.905	0.501
2797	2797	0.880	3.856	1.529	1.000	279.508	433.807	723.370	0.599	0.599	0.453	-45.000	-1.206E-8	125.264	1.000	1.323	1.323	279.042	433.342	722.905	0.501
2798	2798	0.126	0.754	4.172	1.000	135.012	110.966	723.656	0.000	0.000	0.000	0.000	-0.000	0.000	NaN	NaN	NaN	134.762	110.715	723.406	0.501
2799	2799	5.281	17.474	0.591	0.500	135.680	111.514	724.467	1.518	1.188	0.924	9.274	23.451	-87.570	1.278	1.643	1.286	135.263	111.216	723.907	0.668
2800	2800	0.126	0.754	4.172	1.000	387.002	359.449	723.656	0.000	0.000	0.000	0.000	-0.000	0.000	NaN	NaN	NaN	386.752	359.198	723.406	0.501
2801	2801	0.126	0.754	4.172	1.000	137.016	110.966	724.157	0.000	0.000	0.000	0.000	-0.000	0.000	NaN	NaN	NaN	136.766	110.715	723.907	0.501
2802	2802	0.629	3.297	1.247	1.000	398.224	364.759	724.157	1.216	0.358	0.000	20.994	-0.000	-0.000	3.401	Infinity	Infinity	397.272	364.208	723.907	0.501
2803	2803	0.126	0.754	4.172	1.000	242.221	216.671	724.658	0.000	0.000	0.000	0.000	-0.000	0.000	NaN	NaN	NaN	241.970	216.421	724.408	0.501
2804	2804	0.251	1.416	2.519	1.000	213.665	254.244	724.909	0.560	0.000	0.000	0.000	-90.000	-90.000	Infinity	Infinity	NaN	213.415	253.994	724.408	0.501
2805	2805	0.754	3.484	1.522	1.000	387.336	358.113	724.909	0.647	0.560	0.373	45.000	-0.000	90.000	1.155	1.732	1.500	386.752	357.695	724.408	0.501
2806	2806	0.126	0.754	4.172	1.000	397.523	363.957	724.658	0.000	0.000	0.000	0.000	-0.000	0.000	NaN	NaN	NaN	397.272	363.707	724.408	0.501
2807	2807	0.126	0.754	4.172	1.000	397.022	364.458	724.658	0.000	0.000	0.000	0.000	-0.000	0.000	NaN	NaN	NaN	396.771	364.208	724.408	0.501
2808	2808	0.126	0.754	4.172	1.000	398.525	364.458	724.658	0.000	0.000	0.000	0.000	-0.000	0.000	NaN	NaN	NaN	398.274	364.208	724.408	0.501
2809	2809	0.126	0.754	4.172	1.000	215.168	372.975	724.658	0.000	0.000	0.000	0.000	-0.000	0.000	NaN	NaN	NaN	214.918	372.724	724.408	0.501
2810	2810	0.251	1.416	2.519	1.000	134.261	110.465	725.159	0.560	0.000	0.000	-180.000	0.000	0.000	Infinity	Infinity	NaN	133.760	110.214	724.909	0.501
2811	2811	0.377	2.026	1.936	1.000	214.500	254.578	725.159	0.647	0.373	0.000	-45.000	-0.000	0.000	1.732	Infinity	Infinity	214.417	253.994	724.909	0.501
2812	2812	0.126	0.754	4.172	1.000	386.501	358.447	725.159	0.000	0.000	0.000	0.000	-0.000	0.000	NaN	NaN	NaN	386.251	358.196	724.909	0.501
