Repository: confluentmedical/nitinol-design-concepts

# Volumetric characterization of inclusions from submicron CT scans

**Objective:** Characterize the density, size, shape, and orientations of inclusions in a sample of nitinol material based on submicron resolution x-ray computed tomography scan results. 

**Prerequisites:** X-ray computed tomography microscope. This study utilized a [ZEISS Xradia 520 Versa instrument at Stanford Nano Shared Facilitiess](https://snsf.stanford.edu/equipment/xsa/xct.html).

## Introduction

[Advancing Nitinol Fatigue Durability Prediction](../205-advancing-fatigue-prediction) reviews limitations of our current practice of fatigue lifetime prediction, and proposes some possibilities for advancing our predictiv

File: 210-xct-methods/image-data/scan02-lbl-morpho.tsv (part 13 of 14)
 	Label	Volume	SurfaceArea	Sphericity	EulerNumber	Elli.Center.X	Elli.Center.Y	Elli.Center.Z	Elli.R1	Elli.R2	Elli.R3	Elli.Azim	Elli.Elev	Elli.Roll	Elli.R1/R2	Elli.R1/R3	Elli.R2/R3	InscrBall.Center.X	InscrBall.Center.Y	InscrBall.Center.Z	InscrBall.Radius
3373	3373	1.886	7.812	0.844	1.500	241.987	334.166	832.668	1.054	0.866	0.637	9.666	-27.802	110.063	1.217	1.655	1.360	241.469	333.648	831.616	0.501
3374	3374	0.126	0.754	4.172	1.000	138.018	124.993	832.368	0.000	0.000	0.000	0.000	-0.000	0.000	NaN	NaN	NaN	137.768	124.742	832.117	0.501
3375	3375	1.132	5.446	0.896	1.000	450.347	575.869	833.091	1.320	0.742	0.000	0.000	31.051	-90.000	1.779	Infinity	Infinity	450.876	575.619	832.117	0.501
3376	3376	0.126	0.754	4.172	1.000	616.448	172.585	832.869	0.000	0.000	0.000	0.000	-0.000	0.000	NaN	NaN	NaN	616.198	172.335	832.618	0.501
3377	3377	0.126	0.754	4.172	1.000	615.947	173.086	832.869	0.000	0.000	0.000	0.000	-0.000	0.000	NaN	NaN	NaN	615.697	172.836	832.618	0.501
3378	3378	1.383	5.684	1.178	1.000	123.718	206.378	833.597	0.907	0.750	0.483	-48.386	-67.876	159.222	1.209	1.876	1.552	123.740	206.401	832.618	0.501
3379	3379	0.377	2.026	1.936	1.000	254.244	464.987	833.203	0.647	0.373	0.000	90.000	35.264	-90.000	1.732	Infinity	Infinity	253.994	464.904	832.618	0.501
3380	3380	0.251	1.416	2.519	1.000	469.412	575.869	832.869	0.560	0.000	0.000	-180.000	0.000	0.000	Infinity	Infinity	NaN	468.911	575.619	832.618	0.501
3381	3381	0.126	0.754	4.172	1.000	616.448	171.082	833.370	0.000	0.000	0.000	0.000	-0.000	0.000	NaN	NaN	NaN	616.198	170.832	833.119	0.501
3382	3382	0.251	1.416	2.519	1.000	615.697	172.585	833.370	0.560	0.000	0.000	-180.000	0.000	0.000	Infinity	Infinity	NaN	615.196	172.335	833.119	0.501
3383	3383	2.389	8.784	0.952	1.000	211.345	218.279	833.950	1.109	0.831	0.682	3.077	8.023	-80.176	1.333	1.626	1.220	210.910	217.924	833.119	0.501
3384	3384	0.126	0.754	4.172	1.000	371.472	302.338	833.370	0.000	0.000	0.000	0.000	-0.000	0.000	NaN	NaN	NaN	371.221	302.087	833.119	0.501
3385	3385	0.251	1.416	2.519	1.000	255.246	464.152	833.620	0.560	0.000	0.000	0.000	-90.000	-90.000	Infinity	Infinity	NaN	254.996	463.902	833.119	0.501
3386	3386	0.126	0.754	4.172	1.000	377.985	473.170	833.370	0.000	0.000	0.000	0.000	-0.000	0.000	NaN	NaN	NaN	377.734	472.919	833.119	0.501
3387	3387	2.012	8.620	0.715	1.500	242.659	334.870	834.935	1.217	0.983	0.641	72.207	41.651	-71.096	1.238	1.899	1.534	242.471	334.650	833.620	0.501
3388	3388	0.126	0.754	4.172	1.000	254.745	464.653	833.870	0.000	0.000	0.000	0.000	-0.000	0.000	NaN	NaN	NaN	254.495	464.403	833.620	0.501
3389	3389	0.251	1.416	2.519	1.000	378.486	471.917	833.870	0.560	0.000	0.000	0.000	0.000	-0.000	Infinity	Infinity	NaN	378.235	471.416	833.620	0.501
3390	3390	1.132	4.847	1.272	1.000	409.435	302.115	834.984	0.773	0.682	0.488	-29.402	53.534	-139.157	1.135	1.585	1.397	409.295	301.586	834.121	0.501
3391	3391	0.126	0.754	4.172	1.000	243.223	334.400	834.371	0.000	0.000	0.000	0.000	-0.000	0.000	NaN	NaN	NaN	242.972	334.149	834.121	0.501
3392	3392	2.389	8.888	0.919	1.000	177.252	343.866	834.952	1.292	0.830	0.559	-62.205	-48.774	144.254	1.557	2.312	1.484	176.844	343.668	834.622	0.668
3393	3393	0.126	0.754	4.172	1.000	377.985	472.669	834.371	0.000	0.000	0.000	0.000	-0.000	0.000	NaN	NaN	NaN	377.734	472.418	834.121	0.501
3394	3394	0.503	2.594	1.638	1.000	210.910	217.297	834.998	0.732	0.396	0.303	-35.264	-26.565	125.264	1.848	2.414	1.307	210.409	216.922	834.622	0.501
3395	3395	0.126	0.754	4.172	1.000	211.661	217.673	834.872	0.000	0.000	0.000	0.000	-0.000	0.000	NaN	NaN	NaN	211.411	217.423	834.622	0.501
3396	3396	1.132	4.981	1.172	1.000	520.094	513.470	835.373	0.934	0.568	0.481	85.515	-54.430	48.261	1.645	1.939	1.179	519.510	512.997	834.622	0.501
3397	3397	0.126	0.754	4.172	1.000	360.451	200.640	835.373	0.000	0.000	0.000	0.000	-0.000	0.000	NaN	NaN	NaN	360.200	200.389	835.123	0.501
3398	3398	0.126	0.754	4.172	1.000	519.259	512.747	835.373	0.000	0.000	0.000	0.000	-0.000	0.000	NaN	NaN	NaN	519.009	512.496	835.123	0.501
3399	3399	1.257	6.253	0.731	1.000	381.241	574.366	836.676	1.935	0.619	0.000	0.000	58.187	-90.000	3.125	Infinity	Infinity	381.742	574.116	835.123	0.501
3400	3400	1.886	8.173	0.737	1.000	400.896	575.001	836.743	1.559	0.763	0.481	-2.417	47.201	-102.514	2.043	3.241	1.587	401.280	574.617	835.123	0.501
3401	3401	10.059	26.305	0.629	1.000	252.641	569.213	837.822	2.369	1.386	0.802	-10.993	-72.670	90.167	1.710	2.953	1.728	251.990	569.106	837.628	1.002
3402	3402	4.401	16.259	0.510	1.000	357.559	573.565	839.911	2.960	0.702	0.545	0.103	61.189	-98.431	4.217	5.433	1.288	358.196	573.114	837.127	0.501
3403	3403	0.126	0.754	4.172	1.000	149.541	108.461	837.878	0.000	0.000	0.000	0.000	-0.000	0.000	NaN	NaN	NaN	149.290	108.210	837.628	0.501
3404	3404	0.126	0.754	4.172	1.000	150.042	108.962	837.878	0.000	0.000	0.000	0.000	-0.000	0.000	NaN	NaN	NaN	149.791	108.711	837.628	0.501
3405	3405	0.126	0.754	4.172	1.000	136.515	125.995	837.878	0.000	0.000	0.000	0.000	-0.000	0.000	NaN	NaN	NaN	136.265	125.744	837.628	0.501
3406	3406	0.126	0.754	4.172	1.000	138.018	129.502	837.878	0.000	0.000	0.000	0.000	-0.000	0.000	NaN	NaN	NaN	137.768	129.251	837.628	0.501
3407	3407	0.126	0.754	4.172	1.000	167.075	527.776	837.878	0.000	0.000	0.000	0.000	-0.000	0.000	NaN	NaN	NaN	166.824	527.525	837.628	0.501
3408	3408	0.126	0.754	4.172	1.000	379.989	574.366	837.878	0.000	0.000	0.000	0.000	-0.000	0.000	NaN	NaN	NaN	379.738	574.116	837.628	0.501
3409	3409	0.880	4.248	1.143	1.000	137.088	126.997	838.594	1.054	0.570	0.317	49.920	-22.642	-36.883	1.850	3.328	1.799	136.265	126.245	838.129	0.501
3410	3410	0.126	0.754	4.172	1.000	138.018	127.498	838.379	0.000	0.000	0.000	0.000	-0.000	0.000	NaN	NaN	NaN	137.768	127.247	838.129	0.501
3411	3411	0.126	0.754	4.172	1.000	487.197	214.166	838.379	0.000	0.000	0.000	0.000	-0.000	0.000	NaN	NaN	NaN	486.946	213.916	838.129	0.501
3412	3412	3.143	10.572	0.946	1.000	476.135	262.600	839.321	1.270	0.900	0.697	87.168	-76.856	14.924	1.411	1.821	1.291	475.925	262.510	839.131	0.668
3413	3413	1.760	6.676	1.178	1.000	278.184	291.316	838.916	0.893	0.749	0.608	55.291	-56.528	5.904	1.192	1.468	1.232	278.040	291.066	838.630	0.668
3414	3414	0.377	2.078	1.793	1.000	167.075	528.277	838.880	0.915	0.000	0.000	0.000	-90.000	-90.000	Infinity	Infinity	NaN	166.824	528.026	838.129	0.501
3415	3415	9.807	24.296	0.758	1.000	470.067	292.125	840.422	1.813	1.260	1.129	-36.890	74.097	-116.456	1.439	1.606	1.117	469.913	292.068	840.133	1.002
3416	3416	0.126	0.754	4.172	1.000	379.989	574.366	838.880	0.000	0.000	0.000	0.000	-0.000	0.000	NaN	NaN	NaN	379.738	574.116	838.630	0.501
3417	3417	0.126	0.754	4.172	1.000	168.077	528.277	839.381	0.000	0.000	0.000	0.000	-0.000	0.000	NaN	NaN	NaN	167.826	528.026	839.131	0.501
3418	3418	0.126	0.754	4.172	1.000	378.987	574.366	839.381	0.000	0.000	0.000	0.000	-0.000	0.000	NaN	NaN	NaN	378.736	574.116	839.131	0.501
3419	3419	1.635	7.504	0.715	1.000	306.191	571.360	840.691	1.426	0.920	2.542E-13	-7.367E-25	66.233	90.000	1.550	5.611E12	3.620E12	305.594	571.110	839.632	0.501
3420	3420	12.573	33.379	0.481	1.000	428.653	575.739	844.501	3.207	1.264	0.789	19.891	76.467	-67.480	2.537	4.063	1.601	428.833	575.619	843.138	0.835
3421	3421	0.251	1.416	2.519	1.000	412.552	337.155	841.886	0.560	0.000	0.000	0.000	0.000	-0.000	Infinity	Infinity	NaN	412.301	336.654	841.636	0.501
3422	3422	3.898	13.218	0.744	1.000	332.057	572.572	843.680	1.888	0.909	0.549	-2.058	74.436	-87.373	2.078	3.436	1.654	331.645	572.112	842.137	0.501
3423	3423	0.251	1.416	2.519	1.000	293.320	227.693	843.138	0.560	0.000	0.000	0.000	-90.000	-90.000	Infinity	Infinity	NaN	293.070	227.442	842.638	0.501
3424	3424	0.251	1.416	2.519	1.000	338.408	253.242	843.138	0.560	0.000	0.000	0.000	-90.000	-90.000	Infinity	Infinity	NaN	338.157	252.992	842.638	0.501
3425	3425	1.383	5.643	1.204	1.000	499.266	445.343	843.389	0.961	0.642	0.469	27.072	43.575	-90.981	1.497	2.050	1.370	498.970	444.865	842.638	0.501
3426	3426	0.126	0.754	4.172	1.000	361.452	356.443	843.389	0.000	0.000	0.000	0.000	-0.000	0.000	NaN	NaN	NaN	361.202	356.192	843.138	0.501
3427	3427	0.126	0.754	4.172	1.000	486.696	497.717	843.389	0.000	0.000	0.000	0.000	-0.000	0.000	NaN	NaN	NaN	486.445	497.467	843.138	0.501
3428	3428	5.532	14.923	1.042	1.000	504.913	439.308	845.586	1.284	1.104	0.935	89.194	-56.242	141.239	1.163	1.373	1.181	504.480	438.853	845.142	0.835
3429	3429	0.126	0.754	4.172	1.000	383.996	295.825	844.892	0.000	0.000	0.000	0.000	-0.000	0.000	NaN	NaN	NaN	383.746	295.574	844.641	0.501
3430	3430	0.629	3.204	1.359	1.000	481.386	414.656	845.293	0.986	0.374	0.305	-30.276	-42.172	171.589	2.636	3.232	1.226	480.935	414.305	844.641	0.501
3431	3431	0.126	0.754	4.172	1.000	256.248	424.074	845.393	0.000	0.000	0.000	0.000	-0.000	0.000	NaN	NaN	NaN	255.998	423.824	845.142	0.501
3432	3432	0.251	1.416	2.519	1.000	256.248	424.575	846.144	0.560	0.000	0.000	0.000	-90.000	-90.000	Infinity	Infinity	NaN	255.998	424.325	845.643	0.501
3433	3433	0.126	0.754	4.172	1.000	255.747	425.076	846.395	0.000	0.000	0.000	0.000	-0.000	0.000	NaN	NaN	NaN	255.497	424.826	846.144	0.501
3434	3434	0.251	1.416	2.519	1.000	220.178	316.615	846.896	0.560	0.000	0.000	0.000	0.000	-0.000	Infinity	Infinity	NaN	219.927	316.114	846.645	0.501
3435	3435	0.126	0.754	4.172	1.000	333.398	356.443	846.896	0.000	0.000	0.000	0.000	-0.000	0.000	NaN	NaN	NaN	333.147	356.192	846.645	0.501
3436	3436	0.126	0.754	4.172	1.000	255.747	424.575	846.896	0.000	0.000	0.000	0.000	-0.000	0.000	NaN	NaN	NaN	255.497	424.325	846.645	0.501
3437	3437	0.126	0.754	4.172	1.000	256.248	425.076	846.896	0.000	0.000	0.000	0.000	-0.000	0.000	NaN	NaN	NaN	255.998	424.826	846.645	0.501
3438	3438	0.251	1.416	2.519	1.000	265.767	243.724	847.647	0.560	0.000	0.000	0.000	-90.000	-90.000	Infinity	Infinity	NaN	265.516	243.473	847.146	0.501
3439	3439	18.985	39.821	0.646	1.000	374.630	308.767	850.031	2.551	1.644	1.267	-38.818	-48.122	80.447	1.552	2.014	1.298	374.227	308.600	850.152	1.336
3440	3440	6.915	20.182	0.658	1.000	466.757	380.417	848.226	2.111	1.171	0.749	60.449	-26.986	66.675	1.804	2.817	1.562	465.905	379.237	847.647	0.668
3441	3441	0.377	2.026	1.936	1.000	434.762	432.591	848.232	0.647	0.373	0.000	0.000	-45.000	90.000	1.732	Infinity	Infinity	434.344	432.340	847.647	0.501
3442	3442	0.251	1.416	2.519	1.000	323.879	463.651	848.148	0.560	0.000	0.000	0.000	-90.000	-90.000	Infinity	Infinity	NaN	323.629	463.401	847.647	0.501
3443	3443	1.886	7.616	0.911	1.000	598.714	532.351	849.100	1.239	0.829	0.445	82.381	-39.004	47.796	1.495	2.783	1.862	598.163	531.533	848.148	0.501
3444	3444	0.126	0.754	4.172	1.000	370.971	279.794	848.900	0.000	0.000	0.000	0.000	-0.000	0.000	NaN	NaN	NaN	370.720	279.543	848.649	0.501
3445	3445	1.886	7.421	0.984	1.000	418.864	220.612	850.770	1.152	0.764	0.535	68.750	-43.584	-113.838	1.507	2.151	1.427	418.313	220.428	849.651	0.501
3446	3446	0.126	0.754	4.172	1.000	371.472	279.794	849.902	0.000	0.000	0.000	0.000	-0.000	0.000	NaN	NaN	NaN	371.221	279.543	849.651	0.501
3447	3447	5.155	15.864	0.753	1.000	453.900	305.844	850.867	1.364	1.166	0.922	-30.795	-26.510	131.967	1.170	1.480	1.265	453.882	305.594	850.653	0.835
3448	3448	0.126	0.754	4.172	1.000	202.644	317.868	849.902	0.000	0.000	0.000	0.000	-0.000	0.000	NaN	NaN	NaN	202.393	317.617	849.651	0.501
3449	3449	2.892	10.956	0.719	1.000	242.330	318.652	850.795	1.414	0.995	0.605	-58.933	37.885	-88.762	1.421	2.339	1.646	241.970	317.617	849.651	0.501
3450	3450	1.509	6.346	1.007	1.000	361.536	378.193	850.570	1.311	0.531	0.470	23.902	53.779	-34.753	2.471	2.793	1.131	361.703	377.734	849.651	0.501
3451	3451	0.126	0.754	4.172	1.000	373.476	407.542	849.902	0.000	0.000	0.000	0.000	-0.000	0.000	NaN	NaN	NaN	373.225	407.292	849.651	0.501
3452	3452	0.126	0.754	4.172	1.000	342.415	416.560	849.902	0.000	0.000	0.000	0.000	-0.000	0.000	NaN	NaN	NaN	342.165	416.309	849.651	0.501
3453	3453	0.126	0.754	4.172	1.000	129.502	417.562	849.902	0.000	0.000	0.000	0.000	-0.000	0.000	NaN	NaN	NaN	129.251	417.311	849.651	0.501
3454	3454	0.377	2.026	1.936	1.000	600.083	533.787	850.069	0.647	0.373	0.000	0.000	45.000	-90.000	1.732	Infinity	Infinity	599.665	533.537	849.651	0.501
3455	3455	2.640	9.488	0.923	1.000	497.431	575.464	850.880	1.133	0.943	0.646	-29.168	-77.176	123.328	1.202	1.755	1.460	496.966	575.118	849.651	0.501
3456	3456	1.635	7.101	0.844	1.000	287.116	117.170	851.135	1.484	0.685	0.405	14.613	9.543	-78.934	2.168	3.661	1.689	287.559	117.228	850.152	0.501
3457	3457	14.585	43.020	0.302	1.500	621.527	151.130	851.236	4.696	1.390	0.891	-24.353	1.782	-163.047	3.377	5.272	1.561	620.706	150.292	850.653	0.668
3458	3458	1.006	4.424	1.321	1.000	338.095	161.814	851.091	0.829	0.560	0.464	-35.925	-44.367	-65.060	1.480	1.788	1.208	337.656	161.814	850.152	0.501
3459	3459	0.503	2.688	1.474	1.000	421.569	184.233	851.029	0.970	0.396	0.000	90.000	-43.492	-90.000	2.449	Infinity	Infinity	421.319	183.857	850.152	0.501
3460	3460	1.635	6.572	1.064	1.000	392.243	185.880	851.096	0.970	0.813	0.533	-45.222	29.633	58.820	1.193	1.818	1.524	392.262	185.360	850.152	0.501
3461	3461	0.126	0.754	4.172	1.000	470.164	234.205	850.403	0.000	0.000	0.000	0.000	-0.000	0.000	NaN	NaN	NaN	469.913	233.955	850.152	0.501
3462	3462	1.383	5.829	1.093	1.000	464.061	307.029	851.131	0.963	0.723	0.500	-1.879	-33.044	171.129	1.331	1.924	1.445	463.401	306.596	850.152	0.501
3463	3463	0.126	0.754	4.172	1.000	382.994	317.868	850.403	0.000	0.000	0.000	0.000	-0.000	0.000	NaN	NaN	NaN	382.744	317.617	850.152	0.501
3464	3464	1.760	6.482	1.287	1.000	415.307	336.905	851.047	0.847	0.784	0.560	90.000	-4.879E-12	-90.000	1.080	1.512	1.400	414.806	336.654	850.152	0.501
3465	3465	0.503	2.594	1.638	1.000	482.813	340.537	850.653	0.732	0.396	0.303	-45.000	-45.000	-180.000	1.848	2.414	1.307	482.438	340.161	850.152	0.501
3466	3466	0.629	3.151	1.428	1.000	501.625	351.132	850.904	0.824	0.501	0.272	78.137	54.577	-44.346	1.644	3.023	1.839	501.475	351.183	850.152	0.501
3467	3467	1.509	5.728	1.370	1.000	181.853	377.233	850.904	0.915	0.560	0.560	0.000	-90.000	90.000	1.633	1.633	1.000	181.352	376.732	850.152	0.501
3468	3468	0.126	0.754	4.172	1.000	300.334	391.511	850.403	0.000	0.000	0.000	0.000	-0.000	0.000	NaN	NaN	NaN	300.083	391.260	850.152	0.501
3469	3469	3.269	10.696	0.988	1.000	300.372	392.667	851.000	1.318	0.873	0.682	72.968	28.188	-36.367	1.511	1.934	1.280	300.083	392.262	850.653	0.668
3470	3470	0.126	0.754	4.172	1.000	342.415	417.061	850.403	0.000	0.000	0.000	0.000	-0.000	0.000	NaN	NaN	NaN	342.165	416.810	850.152	0.501
3471	3471	0.126	0.754	4.172	1.000	130.003	417.562	850.403	0.000	0.000	0.000	0.000	-0.000	0.000	NaN	NaN	NaN	129.752	417.311	850.152	0.501
3472	3472	2.012	7.513	1.079	1.000	355.472	480.058	851.091	0.989	0.776	0.659	-63.107	7.372	-92.941	1.275	1.500	1.177	355.190	479.933	850.653	0.668
3473	3473	0.126	0.754	4.172	1.000	598.914	531.784	850.403	0.000	0.000	0.000	0.000	-0.000	0.000	NaN	NaN	NaN	598.664	531.533	850.152	0.501
3474	3474	1.635	6.399	1.153	1.000	599.299	532.940	850.788	0.799	0.761	0.678	-4.747	-44.951	93.355	1.051	1.179	1.122	599.164	532.034	850.152	0.501
3475	3475	0.126	0.754	4.172	1.000	374.478	545.811	850.403	0.000	0.000	0.000	0.000	-0.000	0.000	NaN	NaN	NaN	374.227	545.560	850.152	0.501
3476	3476	1.006	4.557	1.209	1.000	489.138	575.744	850.904	0.875	0.608	0.423	-31.838	-61.311	130.720	1.439	2.066	1.435	488.449	575.619	850.152	0.501
3477	3477	1.635	6.428	1.138	1.000	386.154	142.835	851.212	1.069	0.662	0.497	21.484	-6.249	27.597	1.615	2.148	1.330	385.249	142.277	850.653	0.501
3478	3478	1.886	7.275	1.045	1.000	262.160	161.430	851.204	1.261	0.617	0.531	41.974	6.046	18.667	2.044	2.375	1.162	261.508	160.813	850.653	0.501
3479	3479	0.126	0.754	4.172	1.000	325.382	182.605	850.904	0.000	0.000	0.000	0.000	-0.000	0.000	NaN	NaN	NaN	325.132	182.354	850.653	0.501
3480	3480	1.132	5.365	0.938	1.000	346.646	203.089	851.238	1.030	0.756	0.444	29.813	17.063	12.371	1.362	2.319	1.702	346.674	202.393	850.653	0.501
3481	3481	1.760	7.326	0.891	1.000	470.343	233.955	851.118	1.080	0.841	0.538	36.014	-3.468	11.267	1.285	2.009	1.564	469.913	232.953	850.653	0.501
3482	3482	0.126	0.754	4.172	1.000	484.191	273.782	850.904	0.000	0.000	0.000	0.000	-0.000	0.000	NaN	NaN	NaN	483.941	273.532	850.653	0.501
3483	3483	1.132	4.940	1.201	1.000	648.065	283.412	851.182	0.981	0.569	0.448	34.861	24.900	-1.582	1.723	2.189	1.270	647.759	283.050	850.653	0.501
3484	3484	0.126	0.754	4.172	1.000	305.844	285.304	850.904	0.000	0.000	0.000	0.000	-0.000	0.000	NaN	NaN	NaN	305.594	285.054	850.653	0.501
3485	3485	0.126	0.754	4.172	1.000	305.343	285.805	850.904	0.000	0.000	0.000	0.000	-0.000	0.000	NaN	NaN	NaN	305.093	285.555	850.653	0.501
3486	3486	1.006	4.835	1.012	1.000	383.621	318.369	851.342	0.977	0.745	0.343	-25.601	8.052	173.229	1.311	2.852	2.175	383.746	318.118	850.653	0.501
3487	3487	0.251	1.416	2.519	1.000	201.391	318.870	850.904	0.560	0.000	0.000	-180.000	0.000	0.000	Infinity	Infinity	NaN	200.890	318.619	850.653	0.501
3488	3488	0.880	4.092	1.279	1.500	334.042	322.734	851.190	0.796	0.557	0.484	-78.130	5.466	74.106	1.429	1.643	1.150	333.648	322.126	850.653	0.501
3489	3489	0.126	0.754	4.172	1.000	199.638	338.408	850.904	0.000	0.000	0.000	0.000	-0.000	0.000	NaN	NaN	NaN	199.388	338.157	850.653	0.501
3490	3490	0.126	0.754	4.172	1.000	485.694	369.468	850.904	0.000	0.000	0.000	0.000	-0.000	0.000	NaN	NaN	NaN	485.443	369.218	850.653	0.501
3491	3491	0.377	2.026	1.936	1.000	431.255	369.969	851.071	0.647	0.373	0.000	0.000	45.000	-90.000	1.732	Infinity	Infinity	430.837	369.719	850.653	0.501
3492	3492	0.251	1.416	2.519	1.000	432.090	370.971	851.154	0.560	0.000	0.000	0.000	-90.000	-90.000	Infinity	Infinity	NaN	431.839	370.720	850.653	0.501
3493	3493	0.251	1.416	2.519	1.000	431.589	371.472	851.154	0.560	0.000	0.000	0.000	-90.000	-90.000	Infinity	Infinity	NaN	431.338	371.221	850.653	0.501
3494	3494	0.377	2.026	1.936	1.000	548.984	379.989	851.238	0.647	0.373	1.271E-13	0.000	-45.000	-90.000	1.732	5.088E12	2.938E12	548.566	379.738	850.653	0.501
3495	3495	0.377	2.026	1.936	1.000	379.321	442.109	851.071	0.647	0.373	1.271E-13	2.447E-24	-45.000	90.000	1.732	5.088E12	2.938E12	378.736	441.859	850.653	0.501
3496	3496	0.126	0.754	4.172	1.000	418.563	450.626	850.904	0.000	0.000	0.000	0.000	-0.000	0.000	NaN	NaN	NaN	418.313	450.375	850.653	0.501
3497	3497	0.126	0.754	4.172	1.000	509.240	462.649	850.904	0.000	0.000	0.000	0.000	-0.000	0.000	NaN	NaN	NaN	508.989	462.399	850.653	0.501
3498	3498	0.503	2.543	1.739	1.000	475.925	467.158	851.154	0.560	0.560	0.000	-180.000	0.000	90.000	1.000	Infinity	Infinity	475.424	466.907	850.653	0.501
3499	3499	0.629	3.204	1.359	1.000	344.820	477.278	851.204	0.986	0.374	0.305	-71.470	49.958	-153.379	2.636	3.232	1.226	344.670	476.426	850.653	0.501
3500	3500	0.126	0.754	4.172	1.000	425.076	492.708	850.904	0.000	0.000	0.000	0.000	-0.000	0.000	NaN	NaN	NaN	424.826	492.457	850.653	0.501
3501	3501	0.754	3.484	1.522	1.000	268.438	527.024	851.238	0.647	0.560	0.373	0.000	-35.264	0.000	1.155	1.732	1.500	268.021	526.523	850.653	0.501
3502	3502	0.377	2.026	1.936	1.000	600.751	533.787	851.238	0.647	0.373	0.000	0.000	45.000	-90.000	1.732	Infinity	Infinity	600.667	533.537	850.653	0.501
3503	3503	0.503	2.594	1.638	1.000	374.603	546.061	851.279	0.732	0.396	0.303	-54.736	-35.264	125.264	1.848	2.414	1.307	374.227	546.061	850.653	0.501
3504	3504	0.251	1.416	2.519	1.000	615.196	138.519	851.405	0.560	0.000	0.000	-180.000	0.000	0.000	Infinity	Infinity	NaN	614.695	138.269	851.154	0.501
3505	3505	0.126	0.754	4.172	1.000	355.441	157.556	851.405	0.000	0.000	0.000	0.000	-0.000	0.000	NaN	NaN	NaN	355.190	157.306	851.154	0.501
3506	3506	0.126	0.754	4.172	1.000	262.761	163.067	851.405	0.000	0.000	0.000	0.000	-0.000	0.000	NaN	NaN	NaN	262.510	162.816	851.154	0.501
3507	3507	0.126	0.754	4.172	1.000	324.881	181.603	851.405	0.000	0.000	0.000	0.000	-0.000	0.000	NaN	NaN	NaN	324.631	181.352	851.154	0.501
3508	3508	0.126	0.754	4.172	1.000	521.764	181.603	851.405	0.000	0.000	0.000	0.000	-0.000	0.000	NaN	NaN	NaN	521.514	181.352	851.154	0.501
3509	3509	0.251	1.416	2.519	1.000	325.633	182.104	851.405	0.560	0.000	0.000	-180.000	0.000	0.000	Infinity	Infinity	NaN	325.132	181.853	851.154	0.501
3510	3510	0.251	1.416	2.519	1.000	350.431	193.877	851.405	0.560	0.000	0.000	0.000	0.000	-0.000	Infinity	Infinity	NaN	350.181	193.376	851.154	0.501
3511	3511	0.126	0.754	4.172	1.000	418.563	219.677	851.405	0.000	0.000	0.000	0.000	-0.000	0.000	NaN	NaN	NaN	418.313	219.426	851.154	0.501
3512	3512	0.126	0.754	4.172	1.000	371.472	302.839	851.405	0.000	0.000	0.000	0.000	-0.000	0.000	NaN	NaN	NaN	371.221	302.588	851.154	0.501
3513	3513	0.126	0.754	4.172	1.000	202.143	317.868	851.405	0.000	0.000	0.000	0.000	-0.000	0.000	NaN	NaN	NaN	201.892	317.617	851.154	0.501
3514	3514	0.126	0.754	4.172	1.000	199.638	337.907	851.405	0.000	0.000	0.000	0.000	-0.000	0.000	NaN	NaN	NaN	199.388	337.656	851.154	0.501
3515	3515	0.126	0.754	4.172	1.000	315.864	340.412	851.405	0.000	0.000	0.000	0.000	-0.000	0.000	NaN	NaN	NaN	315.613	340.161	851.154	0.501
3516	3516	0.126	0.754	4.172	1.000	501.224	351.433	851.405	0.000	0.000	0.000	0.000	-0.000	0.000	NaN	NaN	NaN	500.974	351.183	851.154	0.501
3517	3517	0.629	3.297	1.247	1.000	547.614	380.590	851.405	1.146	0.438	0.000	5.152	-0.000	-0.000	2.618	Infinity	Infinity	546.562	380.239	851.154	0.501
3518	3518	0.126	0.754	4.172	1.000	636.487	403.534	851.405	0.000	0.000	0.000	0.000	-0.000	0.000	NaN	NaN	NaN	636.237	403.284	851.154	0.501
3519	3519	0.126	0.754	4.172	1.000	130.003	417.562	851.405	0.000	0.000	0.000	0.000	-0.000	0.000	NaN	NaN	NaN	129.752	417.311	851.154	0.501
3520	3520	0.126	0.754	4.172	1.000	378.987	442.610	851.405	0.000	0.000	0.000	0.000	-0.000	0.000	NaN	NaN	NaN	378.736	442.360	851.154	0.501
3521	3521	0.377	2.026	1.936	1.000	509.407	463.317	851.405	0.647	0.373	0.000	-45.000	-0.000	0.000	1.732	Infinity	Infinity	508.989	462.900	851.154	0.501
3522	3522	0.126	0.754	4.172	1.000	476.676	467.659	851.405	0.000	0.000	0.000	0.000	-0.000	0.000	NaN	NaN	NaN	476.426	467.408	851.154	0.501
3523	3523	0.126	0.754	4.172	1.000	598.413	531.784	851.405	0.000	0.000	0.000	0.000	-0.000	0.000	NaN	NaN	NaN	598.163	531.533	851.154	0.501
3524	3524	0.251	1.416	2.519	1.000	601.419	534.539	851.405	0.560	0.000	0.000	0.000	0.000	-0.000	Infinity	Infinity	NaN	601.168	534.038	851.154	0.501
3525	3525	0.126	0.754	4.172	1.000	373.977	545.310	851.405	0.000	0.000	0.000	0.000	-0.000	0.000	NaN	NaN	NaN	373.726	545.059	851.154	0.501
3526	3526	1.760	7.153	0.958	1.000	134.225	108.139	852.442	1.130	0.732	0.549	53.923	-54.480	73.005	1.544	2.057	1.333	133.760	107.208	851.655	0.501
3527	3527	0.503	2.635	1.563	1.000	132.508	129.752	851.906	0.906	0.346	0.000	31.717	-0.000	-0.000	2.618	Infinity	Infinity	131.756	129.251	851.655	0.501
3528	3528	1.132	5.457	0.891	1.000	623.740	145.922	852.240	1.053	0.702	0.565	7.458	-39.176	-178.776	1.499	1.862	1.243	623.211	145.282	851.655	0.501
3529	3529	0.126	0.754	4.172	1.000	620.456	153.047	851.906	0.000	0.000	0.000	0.000	-0.000	0.000	NaN	NaN	NaN	620.205	152.797	851.655	0.501
3530	3530	1.760	7.059	0.996	1.000	208.656	154.765	852.263	0.977	0.860	0.551	124.622	-29.835	40.859	1.135	1.774	1.562	208.405	153.799	851.655	0.501
3531	3531	0.126	0.754	4.172	1.000	620.957	160.562	851.906	0.000	0.000	0.000	0.000	-0.000	0.000	NaN	NaN	NaN	620.706	160.312	851.655	0.501
3532	3532	0.126	0.754	4.172	1.000	621.458	161.063	851.906	0.000	0.000	0.000	0.000	-0.000	0.000	NaN	NaN	NaN	621.207	160.813	851.655	0.501
3533	3533	0.126	0.754	4.172	1.000	340.412	189.118	851.906	0.000	0.000	0.000	0.000	-0.000	0.000	NaN	NaN	NaN	340.161	188.867	851.655	0.501
3534	3534	1.132	5.549	0.848	1.000	569.691	212.552	852.852	1.579	0.465	0.373	10.414	44.704	14.710	3.395	4.230	1.246	569.607	212.413	851.655	0.501
3535	3535	0.880	4.197	1.185	1.000	299.332	227.478	852.407	0.943	0.586	0.389	43.004	-47.793	85.286	1.608	2.425	1.508	299.081	226.941	851.655	0.501
3536	3536	0.754	3.628	1.348	1.000	344.753	230.030	852.323	0.907	0.481	0.310	-56.164	-58.456	129.109	1.887	2.925	1.550	344.169	229.947	851.655	0.501
3537	3537	1.509	6.108	1.130	1.000	506.526	247.105	852.240	0.849	0.708	0.658	-5.401	62.023	-71.696	1.199	1.290	1.075	505.983	246.479	851.655	0.501
3538	3538	2.263	8.229	1.040	1.000	341.414	255.190	852.267	1.045	0.801	0.674	35.650	17.084	-73.087	1.304	1.550	1.189	340.662	254.495	851.655	0.501
3539	3539	0.126	0.754	4.172	1.000	398.525	257.751	851.906	0.000	0.000	0.000	0.000	-0.000	0.000	NaN	NaN	NaN	398.274	257.500	851.655	0.501
3540	3540	0.251	1.416	2.519	1.000	357.946	282.800	852.156	0.560	0.000	0.000	0.000	-90.000	-90.000	Infinity	Infinity	NaN	357.695	282.549	851.655	0.501
3541	3541	2.137	8.297	0.905	1.000	426.314	304.135	852.701	1.360	0.771	0.499	34.008	44.762	-45.132	1.763	2.725	1.545	426.329	303.590	851.655	0.501
3542	3542	0.126	0.754	4.172	1.000	103.952	316.365	851.906	0.000	0.000	0.000	0.000	-0.000	0.000	NaN	NaN	NaN	103.702	316.114	851.655	0.501
3543	3543	20.369	47.884	0.427	1.000	395.002	332.192	853.541	2.602	2.162	1.155	-41.290	-37.734	87.371	1.204	2.252	1.871	395.268	331.645	854.160	1.169
3544	3544	0.251	1.416	2.519	1.000	397.022	331.394	852.156	0.560	0.000	0.000	0.000	-90.000	-90.000	Infinity	Infinity	NaN	396.771	331.144	851.655	0.501
3545	3545	3.018	11.139	0.745	1.000	378.694	356.756	852.407	1.276	0.918	0.799	69.532	34.386	120.872	1.391	1.598	1.149	378.235	356.693	852.156	0.668
3546	3546	1.006	4.424	1.321	1.000	550.069	380.489	852.031	0.792	0.560	0.485	0.000	90.000	90.000	1.414	1.633	1.155	549.568	379.738	851.655	0.501
3547	3547	0.126	0.754	4.172	1.000	473.170	385.499	851.906	0.000	0.000	0.000	0.000	-0.000	0.000	NaN	NaN	NaN	472.919	385.249	851.655	0.501
3548	3548	0.126	0.754	4.172	1.000	342.916	386.000	851.906	0.000	0.000	0.000	0.000	-0.000	0.000	NaN	NaN	NaN	342.666	385.750	851.655	0.501
3549	3549	0.754	3.484	1.522	1.000	348.093	397.690	852.156	0.647	0.560	0.373	-45.000	-0.000	90.000	1.155	1.732	1.500	347.676	397.272	851.655	0.501
3550	3550	13.956	31.102	0.732	1.000	299.422	397.793	853.918	2.071	1.525	1.159	94.507	44.627	-82.814	1.357	1.787	1.316	299.081	397.272	854.160	1.169
3551	3551	0.377	2.026	1.936	1.000	514.082	402.031	852.240	0.647	0.373	0.000	0.000	45.000	-90.000	1.732	Infinity	Infinity	513.999	401.781	851.655	0.501
3552	3552	0.377	2.078	1.793	1.000	454.133	403.033	852.407	0.915	0.000	0.000	0.000	90.000	-90.000	Infinity	Infinity	NaN	453.882	402.783	851.655	0.501
3553	3553	0.503	2.583	1.661	1.000	388.129	429.710	852.031	0.560	0.560	0.280	-45.000	1.747E-8	125.264	1.000	2.000	2.000	387.754	429.334	851.655	0.501
3554	3554	3.018	10.377	0.922	1.000	494.816	430.879	852.344	1.140	0.928	0.762	-76.285	27.846	-83.405	1.229	1.497	1.218	494.461	430.837	852.156	0.668
3555	3555	1.132	5.180	1.042	1.000	486.863	431.923	852.240	1.012	0.708	0.385	46.318	-63.652	51.387	1.430	2.632	1.840	485.944	431.338	851.655	0.501
3556	3556	0.754	3.720	1.250	1.000	495.463	437.934	852.240	0.947	0.550	0.300	51.524	-57.203	5.323	1.724	3.159	1.832	494.962	437.350	851.655	0.501
3557	3557	0.126	0.754	4.172	1.000	186.112	444.113	851.906	0.000	0.000	0.000	0.000	-0.000	0.000	NaN	NaN	NaN	185.861	443.863	851.655	0.501
3558	3558	4.149	13.821	0.738	1.000	186.582	444.280	854.001	1.698	1.103	0.626	-28.102	48.182	-56.116	1.540	2.715	1.763	186.362	443.863	853.659	0.668
3559	3559	0.377	2.078	1.793	1.000	552.824	450.626	852.407	0.915	0.000	0.000	0.000	-90.000	-90.000	Infinity	Infinity	NaN	552.574	450.375	851.655	0.501
3560	3560	0.126	0.754	4.172	1.000	369.468	478.680	851.906	0.000	0.000	0.000	0.000	-0.000	0.000	NaN	NaN	NaN	369.218	478.430	851.655	0.501
3561	3561	0.126	0.754	4.172	1.000	370.470	479.181	851.906	0.000	0.000	0.000	0.000	-0.000	0.000	NaN	NaN	NaN	370.220	478.931	851.655	0.501
3562	3562	0.629	3.151	1.428	1.000	199.137	479.782	852.106	0.824	0.501	0.272	8.414	32.052	-29.837	1.644	3.023	1.839	198.887	479.432	851.655	0.501
3563	3563	0.126	0.754	4.172	1.000	369.969	479.682	851.906	0.000	0.000	0.000	0.000	-0.000	0.000	NaN	NaN	NaN	369.719	479.432	851.655	0.501
3564	3564	0.126	0.754	4.172	1.000	324.380	488.199	851.906	0.000	0.000	0.000	0.000	-0.000	0.000	NaN	NaN	NaN	324.130	487.948	851.655	0.501
3565	3565	1.006	4.557	1.209	1.000	252.929	510.930	852.344	0.940	0.537	0.427	-14.685	42.463	10.387	1.751	2.201	1.257	252.491	510.492	851.655	0.501
3566	3566	0.629	3.153	1.426	1.000	352.435	535.190	852.106	0.868	0.501	0.000	90.000	17.548	-90.000	1.732	Infinity	Infinity	352.184	534.539	851.655	0.501
3567	3567	3.898	12.734	0.832	1.000	201.125	564.912	852.940	1.612	0.846	0.710	36.302	66.979	-78.417	1.904	2.269	1.192	200.890	564.597	852.156	0.668
3568	3568	9.053	21.941	0.877	1.000	268.404	569.725	852.734	1.568	1.393	1.038	-6.401	-23.748	102.151	1.125	1.511	1.343	268.021	569.607	852.156	1.002
3569	3569	4.275	13.408	0.857	1.000	313.138	572.082	852.657	1.476	1.217	0.548	-0.804	47.942	-85.603	1.213	2.693	2.221	312.107	571.611	851.655	0.501
3570	3570	1.132	5.354	0.943	1.000	356.387	572.863	852.462	1.125	0.810	0.000	180.000	-78.019	-90.000	1.390	Infinity	Infinity	355.691	572.613	851.655	0.501
3571	3571	0.754	3.669	1.303	1.000	458.808	575.535	851.989	0.859	0.560	0.314	6.646	-12.708	-152.675	1.534	2.732	1.782	457.890	575.118	851.655	0.501
3572	3572	0.126	0.754	4.172	1.000	340.913	189.118	852.407	0.000	0.000	0.000	0.000	-0.000	0.000	NaN	NaN	NaN	340.662	188.867	852.156	0.501
3573	3573	0.126	0.754	4.172	1.000	399.026	257.751	852.407	0.000	0.000	0.000	0.000	-0.000	0.000	NaN	NaN	NaN	398.775	257.500	852.156	0.501
3574	3574	0.126	0.754	4.172	1.000	398.525	258.252	852.407	0.000	0.000	0.000	0.000	-0.000	0.000	NaN	NaN	NaN	398.274	258.001	852.156	0.501
3575	3575	0.126	0.754	4.172	1.000	399.526	258.252	852.407	0.000	0.000	0.000	0.000	-0.000	0.000	NaN	NaN	NaN	399.276	258.001	852.156	0.501
3576	3576	0.126	0.754	4.172	1.000	103.952	315.864	852.407	0.000	0.000	0.000	0.000	-0.000	0.000	NaN	NaN	NaN	103.702	315.613	852.156	0.501
3577	3577	0.126	0.754	4.172	1.000	466.156	527.275	852.407	0.000	0.000	0.000	0.000	-0.000	0.000	NaN	NaN	NaN	465.905	527.024	852.156	0.501
3578	3578	0.126	0.754	4.172	1.000	183.106	563.345	852.407	0.000	0.000	0.000	0.000	-0.000	0.000	NaN	NaN	NaN	182.855	563.094	852.156	0.501
3579	3579	0.126	0.754	4.172	1.000	386.501	574.366	852.407	0.000	0.000	0.000	0.000	-0.000	0.000	NaN	NaN	NaN	386.251	574.116	852.156	0.501
3580	3580	0.126	0.754	4.172	1.000	427.080	319.371	852.907	0.000	0.000	0.000	0.000	-0.000	0.000	NaN	NaN	NaN	426.830	319.120	852.657	0.501
3581	3581	0.126	0.754	4.172	1.000	218.675	384.998	852.907	0.000	0.000	0.000	0.000	-0.000	0.000	NaN	NaN	NaN	218.425	384.748	852.657	0.501
3582	3582	5.029	15.542	0.762	1.000	472.631	385.612	854.060	1.514	1.029	0.892	-9.715	-63.827	124.825	1.471	1.698	1.154	472.418	385.249	853.659	0.835
3583	3583	0.251	1.416	2.519	1.000	487.698	435.096	853.158	0.560	0.000	0.000	0.000	-90.000	-90.000	Infinity	Infinity	NaN	487.447	434.845	852.657	0.501
3584	3584	1.635	7.151	0.826	1.000	465.462	526.774	853.601	1.174	0.761	0.612	69.246	44.063	-70.409	1.542	1.918	1.244	464.904	527.024	852.657	0.501
3585	3585	0.126	0.754	4.172	1.000	438.101	575.368	852.907	0.000	0.000	0.000	0.000	-0.000	0.000	NaN	NaN	NaN	437.851	575.118	852.657	0.501
3586	3586	0.126	0.754	4.172	1.000	598.914	125.995	853.408	0.000	0.000	0.000	0.000	-0.000	0.000	NaN	NaN	NaN	598.664	125.744	853.158	0.501
3587	3587	0.126	0.754	4.172	1.000	347.425	283.802	853.408	0.000	0.000	0.000	0.000	-0.000	0.000	NaN	NaN	NaN	347.175	283.551	853.158	0.501
3588	3588	0.251	1.416	2.519	1.000	252.240	511.494	853.408	0.560	0.000	0.000	0.000	0.000	-0.000	Infinity	Infinity	NaN	251.990	510.993	853.158	0.501
3589	3589	0.377	2.026	1.936	1.000	431.923	377.985	854.243	0.647	0.373	0.000	0.000	45.000	-90.000	1.732	Infinity	Infinity	431.839	377.734	853.659	0.501
3590	3590	0.126	0.754	4.172	1.000	466.156	526.774	853.909	0.000	0.000	0.000	0.000	-0.000	0.000	NaN	NaN	NaN	465.905	526.523	853.659	0.501
3591	3591	0.126	0.754	4.172	1.000	552.323	449.624	854.410	0.000	0.000	0.000	0.000	-0.000	0.000	NaN	NaN	NaN	552.073	449.373	854.160	0.501
3592	3592	0.126	0.754	4.172	1.000	393.515	333.398	854.911	0.000	0.000	0.000	0.000	-0.000	0.000	NaN	NaN	NaN	393.264	333.147	854.661	0.501
3593	3593	0.126	0.754	4.172	1.000	552.824	449.624	855.412	0.000	0.000	0.000	0.000	-0.000	0.000	NaN	NaN	NaN	552.574	449.373	855.162	0.501
3594	3594	1.383	5.499	1.301	1.000	450.762	331.804	856.141	0.866	0.637	0.524	-57.348	-8.702	-150.795	1.360	1.653	1.216	450.375	331.144	855.663	0.501
3595	3595	0.503	2.543	1.739	1.000	552.824	448.872	856.164	0.560	0.560	0.000	-90.000	0.000	90.000	1.000	Infinity	Infinity	552.574	448.371	855.663	0.501
3596	3596	0.251	1.416	2.519	1.000	401.280	508.238	855.913	0.560	0.000	0.000	-180.000	0.000	0.000	Infinity	Infinity	NaN	400.779	507.987	855.663	0.501
3597	3597	0.126	0.754	4.172	1.000	398.024	415.558	857.416	0.000	0.000	0.000	0.000	-0.000	0.000	NaN	NaN	NaN	397.773	415.307	857.166	0.501
3598	3598	2.640	9.334	0.970	1.000	531.139	575.678	858.490	1.186	0.975	0.510	-10.157	16.985	-88.772	1.216	2.328	1.914	531.032	575.118	857.667	0.501
3599	3599	2.515	9.406	0.860	1.500	284.152	315.463	859.921	1.134	0.881	0.731	8.848	-7.111	35.897	1.287	1.552	1.206	284.052	314.611	859.170	0.501
3600	3600	0.377	2.026	1.936	1.000	283.802	314.528	860.255	0.647	0.373	0.000	90.000	-35.264	-90.000	1.732	Infinity	Infinity	283.551	314.110	859.671	0.501
3601	3601	0.377	2.026	1.936	1.000	572.696	326.885	860.088	0.647	0.373	0.000	0.000	-45.000	90.000	1.732	Infinity	Infinity	572.112	326.635	859.671	0.501
3602	3602	0.126	0.754	4.172	1.000	98.441	333.398	859.921	0.000	0.000	0.000	0.000	-0.000	0.000	NaN	NaN	NaN	98.191	333.147	859.671	0.501
3603	3603	0.126	0.754	4.172	1.000	572.362	327.386	860.422	0.000	0.000	0.000	0.000	-0.000	0.000	NaN	NaN	NaN	572.112	327.136	860.172	0.501
3604	3604	0.251	1.416	2.519	1.000	339.660	415.057	860.422	0.560	0.000	0.000	-180.000	0.000	0.000	Infinity	Infinity	NaN	339.159	414.806	860.172	0.501
3605	3605	1.886	7.112	1.118	1.000	310.320	494.711	860.956	0.866	0.765	0.703	-64.432	29.265	-129.633	1.131	1.231	1.088	310.103	494.461	860.673	0.668
3606	3606	0.126	0.754	4.172	1.000	309.852	495.713	860.422	0.000	0.000	0.000	0.000	-0.000	0.000	NaN	NaN	NaN	309.602	495.463	860.172	0.501
3607	3607	0.126	0.754	4.172	1.000	339.911	414.556	860.923	0.000	0.000	0.000	0.000	-0.000	0.000	NaN	NaN	NaN	339.660	414.305	860.673	0.501
3608	3608	0.126	0.754	4.172	1.000	255.747	437.100	860.923	0.000	0.000	0.000	0.000	-0.000	0.000	NaN	NaN	NaN	255.497	436.849	860.673	0.501
3609	3609	0.377	2.026	1.936	1.000	452.797	575.368	861.758	0.647	0.373	0.000	0.000	-45.000	90.000	1.732	Infinity	Infinity	452.379	575.118	861.174	0.501
3610	3610	0.126	0.754	4.172	1.000	413.053	243.724	861.925	0.000	0.000	0.000	0.000	-0.000	0.000	NaN	NaN	NaN	412.802	243.473	861.675	0.501
3611	3611	0.377	2.026	1.936	1.000	357.111	342.916	862.092	0.647	0.373	0.000	0.000	45.000	-90.000	1.732	Infinity	Infinity	356.693	342.666	861.675	0.501
3612	3612	0.754	3.773	1.199	1.000	356.610	341.748	862.843	1.135	0.405	0.340	-62.182	-34.665	135.091	2.804	3.342	1.192	356.192	341.664	862.175	0.501
3613	3613	0.126	0.754	4.172	1.000	350.431	405.037	862.426	0.000	0.000	0.000	0.000	-0.000	0.000	NaN	NaN	NaN	350.181	404.787	862.175	0.501
3614	3614	1.383	5.591	1.238	1.000	540.664	574.594	862.927	0.847	0.705	0.507	-73.249	-71.745	146.228	1.201	1.672	1.392	540.551	574.116	862.175	0.501
3615	3615	0.126	0.754	4.172	1.000	355.441	341.915	862.927	0.000	0.000	0.000	0.000	-0.000	0.000	NaN	NaN	NaN	355.190	341.664	862.676	0.501
3616	3616	0.126	0.754	4.172	1.000	356.944	342.415	862.927	0.000	0.000	0.000	0.000	-0.000	0.000	NaN	NaN	NaN	356.693	342.165	862.676	0.501
3617	3617	1.257	6.036	0.813	1.500	136.415	121.186	864.179	1.537	0.560	0.384	23.495	13.232	-40.433	2.747	4.008	1.459	136.265	120.735	863.678	0.501
3618	3618	0.126	0.754	4.172	1.000	138.018	121.987	863.929	0.000	0.000	0.000	0.000	-0.000	0.000	NaN	NaN	NaN	137.768	121.737	863.678	0.501
3619	3619	6.538	19.586	0.643	1.000	405.374	574.626	866.549	2.328	1.105	0.592	-4.508	82.013	-100.847	2.107	3.931	1.866	405.288	574.617	866.684	0.668
3620	3620	0.126	0.754	4.172	1.000	465.154	352.435	864.931	0.000	0.000	0.000	0.000	-0.000	0.000	NaN	NaN	NaN	464.904	352.184	864.680	0.501
3621	3621	0.880	4.092	1.279	1.000	319.585	197.205	865.933	0.766	0.675	0.368	-126.271	-24.271	132.482	1.136	2.083	1.834	319.621	196.883	865.181	0.501
3622	3622	0.251	1.416	2.519	1.000	271.277	479.933	865.933	0.560	0.000	0.000	0.000	0.000	-0.000	Infinity	Infinity	NaN	271.027	479.432	865.682	0.501
3623	3623	0.126	0.754	4.172	1.000	272.780	490.203	865.933	0.000	0.000	0.000	0.000	-0.000	0.000	NaN	NaN	NaN	272.530	489.952	865.682	0.501
3624	3624	3.018	10.727	0.834	1.500	430.190	506.693	866.809	1.269	0.856	0.776	12.080	-45.853	-3.456	1.483	1.635	1.103	429.835	506.484	866.684	0.668
3625	3625	0.126	0.754	4.172	1.000	508.238	320.874	866.434	0.000	0.000	0.000	0.000	-0.000	0.000	NaN	NaN	NaN	507.987	320.623	866.183	0.501
3626	3626	0.754	3.720	1.250	1.000	509.240	321.542	866.851	0.915	0.613	0.279	-45.000	57.008	-162.507	1.493	3.282	2.199	508.989	321.124	866.183	0.501
3627	3627	0.251	1.416	2.519	1.000	327.887	405.538	866.684	0.560	0.000	0.000	0.000	-90.000	-90.000	Infinity	Infinity	NaN	327.637	405.288	866.183	0.501
3628	3628	0.126	0.754	4.172	1.000	507.737	320.874	866.935	0.000	0.000	0.000	0.000	-0.000	0.000	NaN	NaN	NaN	507.486	320.623	866.684	0.501
3629	3629	0.126	0.754	4.172	1.000	506.234	201.642	867.436	0.000	0.000	0.000	0.000	-0.000	0.000	NaN	NaN	NaN	505.983	201.391	867.185	0.501
3630	3630	1.257	5.299	1.201	1.000	390.108	216.070	868.438	0.792	0.726	0.501	45.000	49.107	-180.000	1.091	1.581	1.449	389.757	215.920	868.187	0.668
3631	3631	5.281	17.500	0.589	1.000	481.090	575.154	870.143	2.554	0.857	0.598	-7.971	77.950	-104.717	2.980	4.269	1.433	481.436	574.617	867.686	0.501
3632	3632	0.126	0.754	4.172	1.000	434.094	443.612	868.438	0.000	0.000	0.000	0.000	-0.000	0.000	NaN	NaN	NaN	433.843	443.362	868.187	0.501
3633	3633	1.006	4.703	1.100	1.000	456.387	334.650	869.189	1.006	0.560	0.493	45.000	23.189	4.826E-12	1.796	2.040	1.136	455.886	334.149	868.688	0.501
3634	3634	0.377	2.026	1.936	1.000	340.078	356.109	868.939	0.647	0.373	0.000	-45.000	-0.000	0.000	1.732	Infinity	Infinity	339.660	355.691	868.688	0.501
3635	3635	3.898	14.115	0.611	1.500	383.318	574.043	870.652	1.868	1.047	0.511	-24.467	-79.775	123.468	1.784	3.659	2.051	383.245	573.615	868.688	0.501
3636	3636	0.126	0.754	4.172	1.000	389.507	216.671	869.440	0.000	0.000	0.000	0.000	-0.000	0.000	NaN	NaN	NaN	389.257	216.421	869.189	0.501
3637	3637	1.257	5.735	0.948	1.000	183.256	406.189	869.740	1.243	0.556	0.477	-85.100	8.161	-55.783	2.235	2.607	1.166	182.855	405.288	869.189	0.501
3638	3638	4.778	16.638	0.561	1.000	428.042	574.643	871.747	2.485	0.855	0.517	-63.925	-84.070	158.730	2.906	4.807	1.654	427.331	574.617	869.189	0.501
3639	3639	1.635	7.139	0.830	1.000	570.166	209.542	871.020	1.487	0.630	0.446	-57.359	56.127	-119.885	2.358	3.335	1.414	570.108	208.906	869.690	0.501
3640	3640	0.126	0.754	4.172	1.000	521.263	288.310	870.442	0.000	0.000	0.000	0.000	-0.000	0.000	NaN	NaN	NaN	521.013	288.060	870.191	0.501
3641	3641	0.126	0.754	4.172	1.000	373.977	206.151	871.944	0.000	0.000	0.000	0.000	-0.000	0.000	NaN	NaN	NaN	373.726	205.900	871.694	0.501
3642	3642	0.126	0.754	4.172	1.000	373.977	206.652	872.445	0.000	0.000	0.000	0.000	-0.000	0.000	NaN	NaN	NaN	373.726	206.401	872.195	0.501
3643	3643	0.377	2.026	1.936	1.000	400.361	322.377	874.282	0.647	0.373	0.000	0.000	45.000	-90.000	1.732	Infinity	Infinity	400.278	322.126	873.698	0.501
3644	3644	0.251	1.416	2.519	1.000	257.751	256.749	874.700	0.560	0.000	0.000	0.000	-90.000	-90.000	Infinity	Infinity	NaN	257.500	256.499	874.199	0.501
3645	3645	0.126	0.754	4.172	1.000	384.998	377.985	874.950	0.000	0.000	0.000	0.000	-0.000	0.000	NaN	NaN	NaN	384.748	377.734	874.700	0.501
3646	3646	0.126	0.754	4.172	1.000	392.513	430.086	874.950	0.000	0.000	0.000	0.000	-0.000	0.000	NaN	NaN	NaN	392.262	429.835	874.700	0.501
3647	3647	0.126	0.754	4.172	1.000	400.528	322.878	875.451	0.000	0.000	0.000	0.000	-0.000	0.000	NaN	NaN	NaN	400.278	322.627	875.201	0.501
3648	3648	1.006	4.609	1.168	1.000	329.515	418.751	875.827	0.918	0.631	0.389	67.079	31.016	88.820	1.456	2.363	1.623	329.140	418.313	875.201	0.501
3649	3649	1.635	7.037	0.867	1.000	401.530	573.942	875.875	1.346	0.695	0.396	3.592	-12.994	87.922	1.936	3.395	1.753	400.278	573.615	875.201	0.501
3650	3650	0.126	0.754	4.172	1.000	298.330	265.767	875.952	0.000	0.000	0.000	0.000	-0.000	0.000	NaN	NaN	NaN	298.079	265.516	875.702	0.501
3651	3651	4.778	14.840	0.790	1.000	298.211	252.833	877.969	1.536	1.086	0.859	33.828	63.255	-72.089	1.414	1.787	1.264	298.079	252.491	877.706	0.835
