Repository: confluentmedical/nitinol-design-concepts

# Volumetric characterization of inclusions from submicron CT scans

**Objective:** Characterize the density, size, shape, and orientations of inclusions in a sample of nitinol material based on submicron resolution x-ray computed tomography scan results. 

**Prerequisites:** X-ray computed tomography microscope. This study utilized a [ZEISS Xradia 520 Versa instrument at Stanford Nano Shared Facilitiess](https://snsf.stanford.edu/equipment/xsa/xct.html).

## Introduction

[Advancing Nitinol Fatigue Durability Prediction](../205-advancing-fatigue-prediction) reviews limitations of our current practice of fatigue lifetime prediction, and proposes some possibilities for advancing our predictiv

File: 210-xct-methods/image-data/scan02-lbl-morpho.tsv (part 14 of 14)
 	Label	Volume	SurfaceArea	Sphericity	EulerNumber	Elli.Center.X	Elli.Center.Y	Elli.Center.Z	Elli.R1	Elli.R2	Elli.R3	Elli.Azim	Elli.Elev	Elli.Roll	Elli.R1/R2	Elli.R1/R3	Elli.R2/R3	InscrBall.Center.X	InscrBall.Center.Y	InscrBall.Center.Z	InscrBall.Radius
3652	3652	0.503	2.583	1.661	1.000	300.459	265.641	876.829	0.560	0.560	0.280	45.000	-1.459E-5	-54.736	1.000	2.000	2.000	300.083	265.516	876.203	0.501
3653	3653	5.784	17.631	0.690	1.000	447.968	574.660	878.098	2.061	1.004	0.693	18.999	-71.742	74.606	2.053	2.973	1.449	447.870	574.617	877.706	0.668
3654	3654	0.503	2.543	1.739	1.000	385.750	300.334	877.205	0.560	0.560	0.000	-180.000	0.000	90.000	1.000	Infinity	Infinity	385.249	300.083	876.704	0.501
3655	3655	1.257	5.365	1.158	1.000	403.885	269.975	877.656	1.056	0.534	0.467	11.990	16.358	-27.698	1.977	2.263	1.145	403.284	269.524	877.205	0.501
3656	3656	17.728	39.183	0.591	1.500	300.391	314.990	879.630	2.396	1.616	1.251	-53.859	-61.437	176.686	1.483	1.915	1.292	300.083	315.112	879.209	1.169
3657	3657	0.629	3.151	1.428	1.000	293.320	339.510	877.656	0.824	0.501	0.272	8.414	32.052	-29.837	1.644	3.023	1.839	293.070	339.159	877.205	0.501
3658	3658	0.126	0.754	4.172	1.000	299.332	313.860	877.956	0.000	0.000	0.000	0.000	-0.000	0.000	NaN	NaN	NaN	299.081	313.610	877.706	0.501
3659	3659	0.126	0.754	4.172	1.000	293.821	339.911	877.956	0.000	0.000	0.000	0.000	-0.000	0.000	NaN	NaN	NaN	293.571	339.660	877.706	0.501
3660	3660	3.395	11.949	0.764	1.000	661.387	428.119	879.144	1.568	0.905	0.656	21.938	40.447	-42.528	1.732	2.388	1.379	660.784	427.831	879.209	0.668
3661	3661	0.754	3.813	1.161	1.000	371.889	298.330	879.459	0.985	0.598	0.318	-55.254	43.634	140.468	1.648	3.099	1.880	371.722	297.578	878.708	0.501
3662	3662	0.126	0.754	4.172	1.000	372.474	297.829	879.459	0.000	0.000	0.000	0.000	-0.000	0.000	NaN	NaN	NaN	372.223	297.578	879.209	0.501
3663	3663	0.126	0.754	4.172	1.000	221.681	342.415	879.459	0.000	0.000	0.000	0.000	-0.000	0.000	NaN	NaN	NaN	221.430	342.165	879.209	0.501
3664	3664	0.251	1.416	2.519	1.000	222.182	342.916	879.710	0.560	0.000	0.000	0.000	-90.000	-90.000	Infinity	Infinity	NaN	221.931	342.666	879.209	0.501
3665	3665	1.509	6.636	0.881	1.000	565.891	209.031	881.129	1.484	0.537	0.457	-51.258	-50.078	-174.894	2.763	3.246	1.175	565.098	208.906	880.211	0.501
3666	3666	0.377	2.026	1.936	1.000	309.351	228.527	881.129	0.647	0.373	0.000	90.000	-35.264	-90.000	1.732	Infinity	Infinity	309.101	227.943	880.712	0.501
3667	3667	0.251	1.416	2.519	1.000	321.876	457.890	880.962	0.560	0.000	0.000	0.000	0.000	-0.000	Infinity	Infinity	NaN	321.625	457.389	880.712	0.501
3668	3668	4.149	14.735	0.609	1.000	324.790	571.619	882.571	1.951	0.959	0.627	-38.887	-74.588	134.634	2.035	3.111	1.529	324.631	571.110	882.715	0.668
3669	3669	0.126	0.754	4.172	1.000	415.057	453.632	881.463	0.000	0.000	0.000	0.000	-0.000	0.000	NaN	NaN	NaN	414.806	453.381	881.212	0.501
3670	3670	0.126	0.754	4.172	1.000	427.581	571.360	881.463	0.000	0.000	0.000	0.000	-0.000	0.000	NaN	NaN	NaN	427.331	571.110	881.212	0.501
3671	3671	0.251	1.416	2.519	1.000	427.080	571.110	881.964	0.560	0.000	0.000	0.000	0.000	-0.000	Infinity	Infinity	NaN	426.830	570.609	881.713	0.501
3672	3672	0.629	3.245	1.309	1.000	420.567	574.366	882.365	0.934	0.576	0.000	0.000	55.901	-90.000	1.621	Infinity	Infinity	420.317	574.116	881.713	0.501
3673	3673	0.126	0.754	4.172	1.000	566.351	208.155	882.465	0.000	0.000	0.000	0.000	-0.000	0.000	NaN	NaN	NaN	566.100	207.904	882.214	0.501
3674	3674	0.126	0.754	4.172	1.000	310.353	229.696	882.966	0.000	0.000	0.000	0.000	-0.000	0.000	NaN	NaN	NaN	310.103	229.446	882.715	0.501
3675	3675	0.880	3.856	1.529	1.000	263.977	348.212	883.181	0.599	0.599	0.453	45.000	-2.982E-8	-125.264	1.000	1.323	1.323	263.512	347.676	882.715	0.501
3676	3676	0.126	0.754	4.172	1.000	426.579	571.360	882.966	0.000	0.000	0.000	0.000	-0.000	0.000	NaN	NaN	NaN	426.329	571.110	882.715	0.501
3677	3677	0.377	2.026	1.936	1.000	392.513	412.719	883.801	0.647	0.373	0.000	90.000	-35.264	-90.000	1.732	Infinity	Infinity	392.262	412.301	883.216	0.501
3678	3678	0.503	2.635	1.563	1.000	426.078	571.110	883.968	0.906	0.346	0.000	90.000	-40.386	-90.000	2.618	Infinity	Infinity	425.828	570.609	883.216	0.501
3679	3679	0.126	0.754	4.172	1.000	406.540	270.776	883.968	0.000	0.000	0.000	0.000	-0.000	0.000	NaN	NaN	NaN	406.290	270.526	883.717	0.501
3680	3680	1.006	4.424	1.321	1.000	407.229	270.526	884.782	0.829	0.560	0.464	35.925	44.367	114.940	1.480	1.788	1.208	406.791	270.025	884.218	0.501
3681	3681	0.126	0.754	4.172	1.000	288.310	400.027	884.469	0.000	0.000	0.000	0.000	-0.000	0.000	NaN	NaN	NaN	288.060	399.777	884.218	0.501
3682	3682	0.126	0.754	4.172	1.000	425.577	570.859	884.469	0.000	0.000	0.000	0.000	-0.000	0.000	NaN	NaN	NaN	425.327	570.609	884.218	0.501
3683	3683	0.126	0.754	4.172	1.000	288.811	400.027	884.970	0.000	0.000	0.000	0.000	-0.000	0.000	NaN	NaN	NaN	288.561	399.777	884.719	0.501
3684	3684	0.251	1.416	2.519	1.000	393.264	413.554	884.970	0.560	0.000	0.000	-180.000	0.000	0.000	Infinity	Infinity	NaN	392.763	413.303	884.719	0.501
3685	3685	1.257	5.912	0.865	1.000	135.563	106.958	886.523	1.280	0.772	3.178E-14	1.003E-25	82.312	-90.000	1.657	4.027E13	2.430E13	135.263	106.707	885.220	0.501
3686	3686	0.251	1.416	2.519	1.000	565.850	183.356	885.471	0.560	0.000	0.000	0.000	0.000	-0.000	Infinity	Infinity	NaN	565.599	182.855	885.220	0.501
3687	3687	0.126	0.754	4.172	1.000	406.540	270.776	885.471	0.000	0.000	0.000	0.000	-0.000	0.000	NaN	NaN	NaN	406.290	270.526	885.220	0.501
3688	3688	0.251	1.416	2.519	1.000	158.057	560.339	885.721	0.560	0.000	0.000	0.000	-90.000	-90.000	Infinity	Infinity	NaN	157.807	560.089	885.220	0.501
3689	3689	0.126	0.754	4.172	1.000	400.528	381.491	885.972	0.000	0.000	0.000	0.000	-0.000	0.000	NaN	NaN	NaN	400.278	381.241	885.721	0.501
3690	3690	0.126	0.754	4.172	1.000	393.515	413.554	885.972	0.000	0.000	0.000	0.000	-0.000	0.000	NaN	NaN	NaN	393.264	413.303	885.721	0.501
3691	3691	0.126	0.754	4.172	1.000	353.938	485.193	885.972	0.000	0.000	0.000	0.000	-0.000	0.000	NaN	NaN	NaN	353.687	484.942	885.721	0.501
3692	3692	0.629	3.059	1.561	1.000	475.073	406.240	886.773	0.661	0.501	0.340	49.609	31.212	-62.729	1.319	1.946	1.475	474.923	405.789	886.222	0.501
3693	3693	1.257	5.406	1.132	1.000	240.167	416.660	886.873	0.908	0.710	0.436	11.546	53.667	-76.222	1.279	2.085	1.630	239.465	416.309	886.222	0.501
3694	3694	0.126	0.754	4.172	1.000	362.955	572.863	886.473	0.000	0.000	0.000	0.000	-0.000	0.000	NaN	NaN	NaN	362.705	572.613	886.222	0.501
3695	3695	1.383	6.158	0.926	1.000	137.745	107.732	887.839	1.285	0.656	0.400	-9.608	45.429	-143.384	1.958	3.215	1.642	137.768	107.208	886.723	0.501
3696	3696	0.754	3.484	1.522	1.000	386.835	386.752	887.308	0.647	0.560	0.373	0.000	35.264	180.000	1.155	1.732	1.500	386.752	386.251	886.723	0.501
3697	3697	0.126	0.754	4.172	1.000	664.542	452.129	886.974	0.000	0.000	0.000	0.000	-0.000	0.000	NaN	NaN	NaN	664.291	451.878	886.723	0.501
3698	3698	0.251	1.416	2.519	1.000	135.012	107.459	887.725	0.560	0.000	0.000	0.000	-90.000	-90.000	Infinity	Infinity	NaN	134.762	107.208	887.224	0.501
3699	3699	0.126	0.754	4.172	1.000	665.043	452.129	887.475	0.000	0.000	0.000	0.000	-0.000	0.000	NaN	NaN	NaN	664.792	451.878	887.224	0.501
3700	3700	0.126	0.754	4.172	1.000	598.413	136.515	887.976	0.000	0.000	0.000	0.000	-0.000	0.000	NaN	NaN	NaN	598.163	136.265	887.725	0.501
3701	3701	1.006	4.649	1.139	1.000	515.439	349.179	888.727	1.069	0.478	0.421	-52.346	63.618	-166.343	2.237	2.539	1.135	515.502	348.678	887.725	0.501
3702	3702	0.251	1.416	2.519	1.000	515.752	350.181	887.976	0.560	0.000	0.000	0.000	0.000	-0.000	Infinity	Infinity	NaN	515.502	349.680	887.725	0.501
3703	3703	0.126	0.754	4.172	1.000	597.912	136.515	888.477	0.000	0.000	0.000	0.000	-0.000	0.000	NaN	NaN	NaN	597.662	136.265	888.226	0.501
3704	3704	0.126	0.754	4.172	1.000	329.390	338.408	888.477	0.000	0.000	0.000	0.000	-0.000	0.000	NaN	NaN	NaN	329.140	338.157	888.226	0.501
3705	3705	1.257	5.550	1.046	1.000	329.340	339.410	888.627	0.952	0.681	0.511	-17.215	-3.340	-176.838	1.399	1.864	1.333	328.639	338.658	888.226	0.501
3706	3706	0.126	0.754	4.172	1.000	387.503	386.501	888.477	0.000	0.000	0.000	0.000	-0.000	0.000	NaN	NaN	NaN	387.253	386.251	888.226	0.501
3707	3707	0.126	0.754	4.172	1.000	605.427	125.995	888.978	0.000	0.000	0.000	0.000	-0.000	0.000	NaN	NaN	NaN	605.176	125.744	888.727	0.501
3708	3708	0.126	0.754	4.172	1.000	179.098	214.166	888.978	0.000	0.000	0.000	0.000	-0.000	0.000	NaN	NaN	NaN	178.848	213.916	888.727	0.501
3709	3709	0.126	0.754	4.172	1.000	328.388	339.911	888.978	0.000	0.000	0.000	0.000	-0.000	0.000	NaN	NaN	NaN	328.138	339.660	888.727	0.501
3710	3710	0.126	0.754	4.172	1.000	136.515	106.958	889.479	0.000	0.000	0.000	0.000	-0.000	0.000	NaN	NaN	NaN	136.265	106.707	889.228	0.501
3711	3711	0.126	0.754	4.172	1.000	598.914	135.513	889.479	0.000	0.000	0.000	0.000	-0.000	0.000	NaN	NaN	NaN	598.664	135.263	889.228	0.501
3712	3712	0.126	0.754	4.172	1.000	352.936	292.819	889.479	0.000	0.000	0.000	0.000	-0.000	0.000	NaN	NaN	NaN	352.685	292.569	889.228	0.501
3713	3713	0.126	0.754	4.172	1.000	366.963	353.938	889.479	0.000	0.000	0.000	0.000	-0.000	0.000	NaN	NaN	NaN	366.713	353.687	889.228	0.501
3714	3714	0.126	0.754	4.172	1.000	136.014	106.958	889.980	0.000	0.000	0.000	0.000	-0.000	0.000	NaN	NaN	NaN	135.764	106.707	889.729	0.501
3715	3715	0.377	2.026	1.936	1.000	443.612	350.765	890.314	0.647	0.373	0.000	90.000	35.264	-90.000	1.732	Infinity	Infinity	443.362	350.682	889.729	0.501
3716	3716	0.377	2.026	1.936	1.000	317.534	474.172	890.647	0.647	0.373	0.000	0.000	45.000	-90.000	1.732	Infinity	Infinity	317.116	473.921	890.230	0.501
3717	3717	0.251	1.416	2.519	1.000	600.417	127.247	891.482	0.560	0.000	0.000	0.000	0.000	-0.000	Infinity	Infinity	NaN	600.166	126.746	891.232	0.501
3718	3718	1.257	5.247	1.238	1.000	387.403	187.715	892.084	0.776	0.614	0.614	-45.000	39.232	-180.000	1.265	1.265	1.000	387.253	187.364	891.733	0.668
3719	3719	0.126	0.754	4.172	1.000	442.610	351.433	891.482	0.000	0.000	0.000	0.000	-0.000	0.000	NaN	NaN	NaN	442.360	351.183	891.232	0.501
3720	3720	1.509	6.356	1.002	1.000	443.362	352.393	892.109	1.054	0.750	0.477	65.296	-47.620	85.366	1.406	2.210	1.572	442.861	351.683	891.232	0.501
3721	3721	0.251	1.416	2.519	1.000	465.655	428.583	891.733	0.560	0.000	0.000	0.000	-90.000	-90.000	Infinity	Infinity	NaN	465.405	428.332	891.232	0.501
3722	3722	0.126	0.754	4.172	1.000	317.367	473.671	891.482	0.000	0.000	0.000	0.000	-0.000	0.000	NaN	NaN	NaN	317.116	473.420	891.232	0.501
3723	3723	1.509	6.333	1.014	1.000	193.042	563.303	892.651	1.010	0.719	0.516	28.684	-63.582	69.114	1.405	1.959	1.394	192.374	563.094	891.733	0.501
3724	3724	0.126	0.754	4.172	1.000	247.731	180.100	892.484	0.000	0.000	0.000	0.000	-0.000	0.000	NaN	NaN	NaN	247.481	179.850	892.234	0.501
3725	3725	1.006	4.516	1.242	1.000	249.610	285.054	892.923	0.876	0.560	0.482	25.308	31.261	-101.218	1.564	1.817	1.162	249.485	284.553	892.234	0.501
3726	3726	0.629	3.204	1.359	1.000	247.832	179.198	893.386	0.883	0.454	0.344	-71.764	-67.464	140.843	1.946	2.571	1.321	247.481	178.848	892.735	0.501
3727	3727	1.006	4.504	1.252	1.000	642.624	278.353	894.363	0.795	0.636	0.445	31.743	7.330	23.217	1.250	1.789	1.431	642.248	278.040	893.737	0.501
3728	3728	0.126	0.754	4.172	1.000	192.624	563.345	893.987	0.000	0.000	0.000	0.000	-0.000	0.000	NaN	NaN	NaN	192.374	563.094	893.737	0.501
3729	3729	1.132	5.136	1.069	1.000	193.905	210.492	895.546	0.835	0.835	0.394	-120.964	-1.304E-6	99.731	1.000	2.121	2.121	193.376	209.908	894.739	0.501
3730	3730	0.126	0.754	4.172	1.000	193.626	211.160	894.989	0.000	0.000	0.000	0.000	-0.000	0.000	NaN	NaN	NaN	193.376	210.910	894.739	0.501
3731	3731	1.635	7.783	0.641	1.000	663.463	469.046	895.721	1.586	0.775	0.535	-46.959	40.102	151.098	2.047	2.961	1.447	663.790	467.909	894.739	0.501
3732	3732	0.126	0.754	4.172	1.000	560.339	123.490	895.490	0.000	0.000	0.000	0.000	-0.000	0.000	NaN	NaN	NaN	560.089	123.240	895.240	0.501
3733	3733	0.126	0.754	4.172	1.000	193.125	210.659	895.490	0.000	0.000	0.000	0.000	-0.000	0.000	NaN	NaN	NaN	192.875	210.409	895.240	0.501
3734	3734	0.251	1.416	2.519	1.000	663.790	468.160	895.991	0.560	0.000	0.000	-180.000	0.000	0.000	Infinity	Infinity	NaN	663.289	467.909	895.741	0.501
3735	3735	0.503	2.594	1.638	1.000	593.654	122.112	896.868	0.732	0.396	0.303	-35.264	26.565	54.736	1.848	2.414	1.307	593.654	121.737	896.242	0.501
3736	3736	4.275	13.540	0.833	1.000	591.782	123.947	897.214	1.551	0.988	0.709	-67.007	-25.391	116.526	1.570	2.189	1.395	591.650	123.740	896.743	0.668
3737	3737	0.126	0.754	4.172	1.000	281.798	482.187	896.492	0.000	0.000	0.000	0.000	-0.000	0.000	NaN	NaN	NaN	281.547	481.937	896.242	0.501
3738	3738	0.126	0.754	4.172	1.000	585.388	117.979	896.993	0.000	0.000	0.000	0.000	-0.000	0.000	NaN	NaN	NaN	585.137	117.729	896.743	0.501
3739	3739	0.126	0.754	4.172	1.000	592.902	121.987	897.494	0.000	0.000	0.000	0.000	-0.000	0.000	NaN	NaN	NaN	592.652	121.737	897.244	0.501
3740	3740	0.251	1.416	2.519	1.000	395.018	573.364	897.745	0.560	0.000	0.000	0.000	-90.000	-90.000	Infinity	Infinity	NaN	394.767	573.114	897.244	0.501
3741	3741	2.515	8.904	1.013	1.000	317.918	396.972	898.897	0.987	0.901	0.724	152.046	-19.172	-86.702	1.096	1.364	1.245	317.617	396.771	898.246	0.668
3742	3742	9.178	25.484	0.576	1.000	436.880	331.902	899.875	2.134	1.280	0.948	6.558	44.498	-64.594	1.668	2.251	1.350	436.348	331.645	899.749	1.002
3743	3743	0.126	0.754	4.172	1.000	427.080	363.456	898.496	0.000	0.000	0.000	0.000	-0.000	0.000	NaN	NaN	NaN	426.830	363.206	898.246	0.501
3744	3744	1.383	6.356	0.842	1.000	162.703	307.438	900.090	1.337	0.725	0.365	60.343	-49.876	-27.661	1.844	3.669	1.989	162.315	307.097	898.747	0.501
3745	3745	0.126	0.754	4.172	1.000	137.016	108.962	899.999	0.000	0.000	0.000	0.000	-0.000	0.000	NaN	NaN	NaN	136.766	108.711	899.749	0.501
3746	3746	0.503	2.583	1.661	1.000	136.641	107.083	900.625	0.560	0.560	0.280	-45.000	-3.602E-6	125.264	1.000	2.000	2.000	136.265	106.707	900.249	0.501
3747	3747	0.126	0.754	4.172	1.000	318.870	367.965	900.500	0.000	0.000	0.000	0.000	-0.000	0.000	NaN	NaN	NaN	318.619	367.715	900.249	0.501
3748	3748	0.126	0.754	4.172	1.000	500.222	480.183	901.001	0.000	0.000	0.000	0.000	-0.000	0.000	NaN	NaN	NaN	499.972	479.933	900.750	0.501
3749	3749	0.126	0.754	4.172	1.000	205.650	297.829	901.502	0.000	0.000	0.000	0.000	-0.000	0.000	NaN	NaN	NaN	205.399	297.578	901.251	0.501
3750	3750	0.126	0.754	4.172	1.000	500.222	479.682	901.502	0.000	0.000	0.000	0.000	-0.000	0.000	NaN	NaN	NaN	499.972	479.432	901.251	0.501
3751	3751	2.389	8.784	0.952	1.000	463.150	293.399	902.583	1.103	0.902	0.645	93.921	-73.629	10.554	1.222	1.708	1.398	462.900	293.070	902.253	0.668
3752	3752	1.383	5.592	1.237	1.000	105.728	303.613	903.096	0.843	0.710	0.528	9.564	-52.022	102.986	1.187	1.596	1.345	105.204	303.089	902.253	0.501
3753	3753	0.126	0.754	4.172	1.000	390.008	358.447	902.504	0.000	0.000	0.000	0.000	-0.000	0.000	NaN	NaN	NaN	389.757	358.196	902.253	0.501
3754	3754	1.509	6.015	1.183	1.000	227.275	565.557	903.255	0.890	0.788	0.466	58.508	68.183	-46.923	1.130	1.908	1.689	226.941	565.599	902.253	0.501
3755	3755	0.880	4.195	1.186	1.500	101.662	292.175	903.506	0.847	0.564	0.495	77.498	69.059	9.998	1.502	1.709	1.138	101.197	292.068	902.754	0.501
3756	3756	5.029	14.900	0.865	1.000	380.452	464.741	903.882	1.546	1.009	0.821	-67.618	49.336	-114.911	1.533	1.884	1.229	380.239	464.403	903.255	0.835
3757	3757	0.126	0.754	4.172	1.000	457.138	315.363	903.506	0.000	0.000	0.000	0.000	-0.000	0.000	NaN	NaN	NaN	456.888	315.112	903.255	0.501
3758	3758	0.126	0.754	4.172	1.000	430.587	468.661	903.506	0.000	0.000	0.000	0.000	-0.000	0.000	NaN	NaN	NaN	430.336	468.410	903.255	0.501
3759	3759	0.503	2.594	1.638	1.000	429.961	469.538	903.756	0.732	0.396	0.303	-45.000	45.000	180.000	1.848	2.414	1.307	429.835	468.911	903.255	0.501
3760	3760	0.126	0.754	4.172	1.000	431.088	469.162	903.506	0.000	0.000	0.000	0.000	-0.000	0.000	NaN	NaN	NaN	430.837	468.911	903.255	0.501
3761	3761	0.126	0.754	4.172	1.000	430.086	469.162	904.508	0.000	0.000	0.000	0.000	-0.000	0.000	NaN	NaN	NaN	429.835	468.911	904.257	0.501
3762	3762	2.012	8.278	0.807	1.000	386.501	290.847	906.292	1.165	0.983	0.505	-49.898	31.233	-94.693	1.186	2.310	1.948	386.752	290.064	905.259	0.501
3763	3763	0.377	2.026	1.936	1.000	589.228	124.158	906.011	0.647	0.373	0.000	45.000	-0.000	-0.000	1.732	Infinity	Infinity	588.644	123.740	905.760	0.501
3764	3764	0.126	0.754	4.172	1.000	235.708	151.044	906.512	0.000	0.000	0.000	0.000	-0.000	0.000	NaN	NaN	NaN	235.458	150.793	906.261	0.501
3765	3765	0.377	2.026	1.936	1.000	313.359	351.099	908.349	0.647	0.373	0.000	90.000	-35.264	-90.000	1.732	Infinity	Infinity	313.109	350.682	907.764	0.501
3766	3766	0.126	0.754	4.172	1.000	135.513	106.457	908.516	0.000	0.000	0.000	0.000	-0.000	0.000	NaN	NaN	NaN	135.263	106.206	908.265	0.501
3767	3767	0.126	0.754	4.172	1.000	137.517	106.958	908.516	0.000	0.000	0.000	0.000	-0.000	0.000	NaN	NaN	NaN	137.267	106.707	908.265	0.501
3768	3768	2.389	8.961	0.897	1.000	128.104	106.114	910.388	1.403	0.800	0.477	-55.090	73.091	-162.658	1.754	2.942	1.677	127.748	105.705	908.766	0.501
3769	3769	0.377	2.026	1.936	1.000	134.678	106.457	909.184	0.647	0.373	0.000	0.000	45.000	-90.000	1.732	Infinity	Infinity	134.261	106.206	908.766	0.501
3770	3770	0.377	2.026	1.936	1.000	135.346	106.958	909.350	0.647	0.373	0.000	0.000	45.000	-90.000	1.732	Infinity	Infinity	135.263	106.707	908.766	0.501
3771	3771	0.251	1.416	2.519	1.000	137.016	106.958	909.267	0.560	0.000	0.000	0.000	-90.000	-90.000	Infinity	Infinity	NaN	136.766	106.707	908.766	0.501
3772	3772	0.126	0.754	4.172	1.000	136.515	107.459	909.017	0.000	0.000	0.000	0.000	-0.000	0.000	NaN	NaN	NaN	136.265	107.208	908.766	0.501
3773	3773	0.126	0.754	4.172	1.000	312.858	351.433	909.017	0.000	0.000	0.000	0.000	-0.000	0.000	NaN	NaN	NaN	312.608	351.183	908.766	0.501
3774	3774	0.503	2.594	1.638	1.000	407.417	251.364	909.768	0.732	0.396	0.303	45.000	45.000	-6.533E-12	1.848	2.414	1.307	407.292	250.988	909.267	0.501
3775	3775	0.126	0.754	4.172	1.000	406.540	250.737	910.018	0.000	0.000	0.000	0.000	-0.000	0.000	NaN	NaN	NaN	406.290	250.487	909.768	0.501
3776	3776	7.921	22.043	0.662	1.000	332.945	571.329	913.048	2.327	1.143	0.756	-12.203	-59.346	95.551	2.035	3.078	1.512	332.646	571.110	912.774	0.835
3777	3777	0.629	3.059	1.561	1.000	427.481	357.645	911.722	0.661	0.501	0.340	49.609	-31.212	-117.271	1.319	1.946	1.475	426.830	357.194	911.271	0.501
3778	3778	0.126	0.754	4.172	1.000	356.443	307.848	912.523	0.000	0.000	0.000	0.000	-0.000	0.000	NaN	NaN	NaN	356.192	307.598	912.273	0.501
3779	3779	0.251	1.416	2.519	1.000	386.501	361.953	913.776	0.560	0.000	0.000	0.000	-90.000	-90.000	Infinity	Infinity	NaN	386.251	361.703	913.275	0.501
3780	3780	0.754	3.628	1.348	1.000	382.744	168.661	914.945	0.792	0.590	0.323	-71.565	1.913E-13	-147.688	1.342	2.449	1.826	382.243	168.327	914.277	0.501
3781	3781	0.126	0.754	4.172	1.000	303.340	259.755	914.527	0.000	0.000	0.000	0.000	-0.000	0.000	NaN	NaN	NaN	303.089	259.504	914.277	0.501
3782	3782	0.377	2.026	1.936	1.000	561.174	397.356	915.028	0.647	0.373	2.542E-13	-45.000	-5.901E-24	1.252E-23	1.732	2.544E12	1.469E12	561.090	396.771	914.778	0.501
3783	3783	0.251	1.416	2.519	1.000	632.229	344.419	915.529	0.560	0.000	0.000	-180.000	0.000	0.000	Infinity	Infinity	NaN	631.728	344.169	915.279	0.501
3784	3784	0.126	0.754	4.172	1.000	92.931	372.975	915.529	0.000	0.000	0.000	0.000	-0.000	0.000	NaN	NaN	NaN	92.680	372.724	915.279	0.501
3785	3785	1.257	5.820	0.907	1.000	473.570	573.865	916.782	1.148	0.838	2.542E-13	-180.000	-90.000	-90.000	1.369	4.515E12	3.298E12	472.919	573.615	915.780	0.501
3786	3786	0.126	0.754	4.172	1.000	305.844	373.977	916.531	0.000	0.000	0.000	0.000	-0.000	0.000	NaN	NaN	NaN	305.594	373.726	916.281	0.501
3787	3787	7.670	20.165	0.811	1.000	271.499	568.297	917.968	1.974	1.126	0.825	14.804	-58.316	83.715	1.753	2.393	1.365	271.528	568.104	917.784	1.002
3788	3788	0.754	3.813	1.161	1.000	151.628	544.057	917.867	1.142	0.469	0.282	-76.773	-55.268	128.887	2.435	4.043	1.660	151.294	544.057	916.782	0.501
3789	3789	0.126	0.754	4.172	1.000	151.044	544.809	917.533	0.000	0.000	0.000	0.000	-0.000	0.000	NaN	NaN	NaN	150.793	544.558	917.283	0.501
3790	3790	0.629	3.153	1.426	1.000	274.984	250.236	918.635	0.868	0.501	6.355E-14	-1.409E-24	-71.565	90.000	1.732	1.365E13	7.883E12	274.534	249.986	917.784	0.501
3791	3791	0.126	0.754	4.172	1.000	181.102	322.878	918.034	0.000	0.000	0.000	0.000	-0.000	0.000	NaN	NaN	NaN	180.851	322.627	917.784	0.501
3792	3792	5.029	18.831	0.428	1.000	406.941	573.389	920.351	2.392	1.116	0.549	-4.008	-71.980	98.823	2.144	4.360	2.034	406.290	573.114	919.286	0.668
3793	3793	0.503	2.594	1.638	1.000	181.478	322.752	918.786	0.732	0.396	0.303	-45.000	45.000	-180.000	1.848	2.414	1.307	181.352	322.126	918.285	0.501
3794	3794	0.126	0.754	4.172	1.000	181.102	323.378	918.535	0.000	0.000	0.000	0.000	-0.000	0.000	NaN	NaN	NaN	180.851	323.128	918.285	0.501
3795	3795	2.263	9.022	0.789	1.000	157.250	107.069	919.954	1.359	0.879	0.548	11.155	-62.918	98.278	1.546	2.479	1.604	156.805	106.707	918.786	0.501
3796	3796	6.664	18.907	0.743	1.000	365.782	226.766	920.085	1.678	1.214	0.876	49.426	0.472	64.079	1.382	1.914	1.385	365.711	226.440	919.787	0.835
3797	3797	0.377	2.026	1.936	1.000	382.827	370.470	919.203	0.647	0.373	0.000	0.000	-45.000	90.000	1.732	Infinity	Infinity	382.243	370.220	918.786	0.501
3798	3798	0.251	1.416	2.519	1.000	315.363	241.720	919.787	0.560	0.000	0.000	0.000	-90.000	-90.000	Infinity	Infinity	NaN	315.112	241.469	919.286	0.501
3799	3799	0.126	0.754	4.172	1.000	444.614	491.205	919.537	0.000	0.000	0.000	0.000	-0.000	0.000	NaN	NaN	NaN	444.364	490.954	919.286	0.501
3800	3800	0.126	0.754	4.172	1.000	428.583	198.135	920.539	0.000	0.000	0.000	0.000	-0.000	0.000	NaN	NaN	NaN	428.332	197.885	920.288	0.501
3801	3801	0.251	1.416	2.519	1.000	104.453	277.790	920.789	0.560	0.000	0.000	0.000	-90.000	-90.000	Infinity	Infinity	NaN	104.203	277.539	920.288	0.501
3802	3802	1.635	6.769	0.974	1.000	149.849	106.650	921.849	1.264	0.631	0.496	11.315	-37.366	104.078	2.003	2.547	1.272	148.789	106.206	920.789	0.501
3803	3803	1.760	7.380	0.872	1.000	312.930	222.504	922.149	1.503	0.547	0.497	-1.233	46.019	28.896	2.746	3.025	1.101	313.109	222.432	920.789	0.501
3804	3804	0.126	0.754	4.172	1.000	158.057	106.958	921.541	0.000	0.000	0.000	0.000	-0.000	0.000	NaN	NaN	NaN	157.807	106.707	921.290	0.501
3805	3805	0.377	2.026	1.936	1.000	409.713	507.737	922.209	0.647	0.373	0.000	0.000	45.000	-90.000	1.732	Infinity	Infinity	409.295	507.486	921.791	0.501
3806	3806	0.126	0.754	4.172	1.000	269.774	254.244	922.543	0.000	0.000	0.000	0.000	-0.000	0.000	NaN	NaN	NaN	269.524	253.994	922.292	0.501
3807	3807	0.377	2.026	1.936	1.000	270.275	255.079	922.877	0.647	0.373	0.000	90.000	35.264	-90.000	1.732	Infinity	Infinity	270.025	254.996	922.292	0.501
3808	3808	0.126	0.754	4.172	1.000	366.462	571.861	922.543	0.000	0.000	0.000	0.000	-0.000	0.000	NaN	NaN	NaN	366.212	571.611	922.292	0.501
3809	3809	0.377	2.026	1.936	1.000	299.165	249.234	923.378	0.647	0.373	6.355E-14	-1.223E-24	45.000	-90.000	1.732	1.018E13	5.875E12	299.081	248.984	922.793	0.501
3810	3810	0.377	2.026	1.936	1.000	369.301	251.739	923.211	0.647	0.373	0.000	0.000	-45.000	90.000	1.732	Infinity	Infinity	368.717	251.489	922.793	0.501
3811	3811	0.126	0.754	4.172	1.000	371.973	412.051	923.044	0.000	0.000	0.000	0.000	-0.000	0.000	NaN	NaN	NaN	371.722	411.800	922.793	0.501
3812	3812	0.754	3.628	1.348	1.000	475.925	413.136	923.461	0.792	0.590	0.323	-8.891E-6	-57.791	57.688	1.342	2.449	1.826	475.424	412.802	922.793	0.501
3813	3813	0.126	0.754	4.172	1.000	367.464	571.861	923.044	0.000	0.000	0.000	0.000	-0.000	0.000	NaN	NaN	NaN	367.214	571.611	922.793	0.501
3814	3814	0.126	0.754	4.172	1.000	389.006	497.216	923.545	0.000	0.000	0.000	0.000	-0.000	0.000	NaN	NaN	NaN	388.756	496.966	923.294	0.501
3815	3815	0.126	0.754	4.172	1.000	388.505	497.717	923.545	0.000	0.000	0.000	0.000	-0.000	0.000	NaN	NaN	NaN	388.255	497.467	923.294	0.501
3816	3816	0.126	0.754	4.172	1.000	389.006	498.218	923.545	0.000	0.000	0.000	0.000	-0.000	0.000	NaN	NaN	NaN	388.756	497.968	923.294	0.501
3817	3817	0.126	0.754	4.172	1.000	507.236	182.104	924.547	0.000	0.000	0.000	0.000	-0.000	0.000	NaN	NaN	NaN	506.985	181.853	924.296	0.501
3818	3818	0.126	0.754	4.172	1.000	311.856	222.683	924.547	0.000	0.000	0.000	0.000	-0.000	0.000	NaN	NaN	NaN	311.606	222.432	924.296	0.501
3819	3819	0.126	0.754	4.172	1.000	468.160	404.536	924.547	0.000	0.000	0.000	0.000	-0.000	0.000	NaN	NaN	NaN	467.909	404.286	924.296	0.501
3820	3820	0.126	0.754	4.172	1.000	507.236	181.603	925.048	0.000	0.000	0.000	0.000	-0.000	0.000	NaN	NaN	NaN	506.985	181.352	924.797	0.501
3821	3821	0.126	0.754	4.172	1.000	506.735	182.104	925.048	0.000	0.000	0.000	0.000	-0.000	0.000	NaN	NaN	NaN	506.484	181.853	924.797	0.501
3822	3822	3.018	10.254	0.955	1.000	353.959	254.035	925.653	1.184	0.952	0.669	-92.722	-44.726	132.963	1.243	1.769	1.423	353.687	253.493	925.298	0.668
3823	3823	0.126	0.754	4.172	1.000	467.659	404.035	925.048	0.000	0.000	0.000	0.000	-0.000	0.000	NaN	NaN	NaN	467.408	403.785	924.797	0.501
3824	3824	7.921	21.876	0.678	1.000	215.574	392.648	926.956	1.644	1.523	0.890	19.210	-20.308	64.214	1.079	1.847	1.712	214.417	392.262	926.300	0.668
3825	3825	0.126	0.754	4.172	1.000	469.663	574.366	925.549	0.000	0.000	0.000	0.000	-0.000	0.000	NaN	NaN	NaN	469.412	574.116	925.298	0.501
3826	3826	0.126	0.754	4.172	1.000	322.377	241.219	926.050	0.000	0.000	0.000	0.000	-0.000	0.000	NaN	NaN	NaN	322.126	240.968	925.799	0.501
3827	3827	0.251	1.416	2.519	1.000	364.458	208.155	926.801	0.560	0.000	0.000	0.000	-90.000	-90.000	Infinity	Infinity	NaN	364.208	207.904	926.300	0.501
3828	3828	0.251	1.416	2.519	1.000	299.332	271.528	926.551	0.560	0.000	0.000	0.000	0.000	-0.000	Infinity	Infinity	NaN	299.081	271.027	926.300	0.501
3829	3829	0.503	2.594	1.638	1.000	212.538	334.275	926.801	0.732	0.396	0.303	-45.000	45.000	-180.000	1.848	2.414	1.307	212.413	333.648	926.300	0.501
3830	3830	0.126	0.754	4.172	1.000	430.587	394.016	926.551	0.000	0.000	0.000	0.000	-0.000	0.000	NaN	NaN	NaN	430.336	393.765	926.300	0.501
3831	3831	0.126	0.754	4.172	1.000	212.663	333.398	927.052	0.000	0.000	0.000	0.000	-0.000	0.000	NaN	NaN	NaN	212.413	333.147	926.801	0.501
3832	3832	0.754	3.670	1.302	1.000	495.964	573.364	927.553	0.915	0.560	0.000	0.000	-90.000	-90.000	1.633	Infinity	Infinity	495.463	573.114	926.801	0.501
3833	3833	0.126	0.754	4.172	1.000	252.240	281.798	928.554	0.000	0.000	0.000	0.000	-0.000	0.000	NaN	NaN	NaN	251.990	281.547	928.304	0.501
3834	3834	0.126	0.754	4.172	1.000	574.867	403.033	929.055	0.000	0.000	0.000	0.000	-0.000	0.000	NaN	NaN	NaN	574.617	402.783	928.805	0.501
3835	3835	0.251	1.416	2.519	1.000	575.869	403.033	929.306	0.560	0.000	0.000	0.000	-90.000	-90.000	Infinity	Infinity	NaN	575.619	402.783	928.805	0.501
3836	3836	0.126	0.754	4.172	1.000	262.761	406.540	929.055	0.000	0.000	0.000	0.000	-0.000	0.000	NaN	NaN	NaN	262.510	406.290	928.805	0.501
3837	3837	0.377	2.026	1.936	1.000	399.359	484.191	929.222	0.647	0.373	0.000	0.000	-45.000	90.000	1.732	Infinity	Infinity	398.775	483.941	928.805	0.501
3838	3838	1.006	4.557	1.209	1.000	517.193	573.490	930.057	0.875	0.608	0.423	31.838	-61.311	49.280	1.439	2.066	1.435	516.504	573.114	929.306	0.501
3839	3839	4.023	14.776	0.568	0.000	463.870	573.662	931.545	1.821	1.181	0.500	5.952	-18.839	105.444	1.542	3.641	2.361	463.401	573.615	930.308	0.501
3840	3840	0.754	3.484	1.522	1.000	359.115	451.795	931.310	0.647	0.560	0.373	-45.000	-0.000	90.000	1.155	1.732	1.500	358.697	451.377	930.809	0.501
3841	3841	0.126	0.754	4.172	1.000	366.963	357.445	931.560	0.000	0.000	0.000	0.000	-0.000	0.000	NaN	NaN	NaN	366.713	357.194	931.310	0.501
3842	3842	1.760	7.195	0.941	1.000	424.110	573.758	932.204	1.170	0.768	0.454	18.614	-78.224	72.268	1.524	2.579	1.692	423.824	573.114	931.310	0.501
3843	3843	0.126	0.754	4.172	1.000	367.464	356.443	932.061	0.000	0.000	0.000	0.000	-0.000	0.000	NaN	NaN	NaN	367.214	356.192	931.811	0.501
3844	3844	0.126	0.754	4.172	1.000	367.464	357.445	932.061	0.000	0.000	0.000	0.000	-0.000	0.000	NaN	NaN	NaN	367.214	357.194	931.811	0.501
3845	3845	0.629	3.059	1.561	1.000	317.267	399.727	932.362	0.661	0.501	0.340	49.609	31.212	-62.729	1.319	1.946	1.475	317.116	399.276	931.811	0.501
3846	3846	0.126	0.754	4.172	1.000	232.702	425.076	933.063	0.000	0.000	0.000	0.000	-0.000	0.000	NaN	NaN	NaN	232.452	424.826	932.813	0.501
3847	3847	0.251	1.416	2.519	1.000	466.156	573.364	933.314	0.560	0.000	0.000	0.000	-90.000	-90.000	Infinity	Infinity	NaN	465.905	573.114	932.813	0.501
3848	3848	0.126	0.754	4.172	1.000	329.891	348.427	933.564	0.000	0.000	0.000	0.000	-0.000	0.000	NaN	NaN	NaN	329.641	348.177	933.314	0.501
3849	3849	0.126	0.754	4.172	1.000	232.201	425.076	934.065	0.000	0.000	0.000	0.000	-0.000	0.000	NaN	NaN	NaN	231.951	424.826	933.815	0.501
3850	3850	0.126	0.754	4.172	1.000	232.702	425.577	934.065	0.000	0.000	0.000	0.000	-0.000	0.000	NaN	NaN	NaN	232.452	425.327	933.815	0.501
3851	3851	0.503	2.543	1.739	1.000	386.000	465.905	934.817	0.560	0.560	0.000	-90.000	0.000	90.000	1.000	Infinity	Infinity	385.750	465.405	934.316	0.501
3852	3852	3.143	10.285	1.027	1.000	252.541	427.721	935.628	1.042	1.001	0.779	116.164	80.613	154.353	1.041	1.337	1.285	251.990	427.331	935.318	0.668
3853	3853	2.263	8.083	1.097	1.000	511.717	475.702	936.013	1.109	0.798	0.584	44.227	40.553	-92.001	1.390	1.901	1.367	511.494	475.424	935.819	0.668
3854	3854	0.126	0.754	4.172	1.000	356.443	359.449	936.570	0.000	0.000	0.000	0.000	-0.000	0.000	NaN	NaN	NaN	356.192	359.198	936.320	0.501
3855	3855	0.126	0.754	4.172	1.000	465.154	468.160	936.570	0.000	0.000	0.000	0.000	-0.000	0.000	NaN	NaN	NaN	464.904	467.909	936.320	0.501
3856	3856	0.126	0.754	4.172	1.000	355.942	359.449	937.071	0.000	0.000	0.000	0.000	-0.000	0.000	NaN	NaN	NaN	355.691	359.198	936.821	0.501
3857	3857	1.509	6.531	0.924	1.000	465.697	468.118	938.365	1.226	0.634	0.514	21.232	-63.606	47.753	1.933	2.386	1.234	464.904	467.909	937.322	0.501
3858	3858	0.251	1.416	2.519	1.000	483.189	295.574	938.073	0.560	0.000	0.000	0.000	0.000	-0.000	Infinity	Infinity	NaN	482.939	295.073	937.822	0.501
3859	3859	3.646	11.533	0.980	1.000	404.070	572.708	939.196	1.294	0.906	0.770	25.369	73.659	-53.928	1.427	1.680	1.177	403.785	572.613	938.323	0.668
3860	3860	0.126	0.754	4.172	1.000	528.277	225.689	938.574	0.000	0.000	0.000	0.000	-0.000	0.000	NaN	NaN	NaN	528.026	225.438	938.323	0.501
3861	3861	0.126	0.754	4.172	1.000	465.154	468.661	938.574	0.000	0.000	0.000	0.000	-0.000	0.000	NaN	NaN	NaN	464.904	468.410	938.323	0.501
3862	3862	0.126	0.754	4.172	1.000	527.776	226.691	939.075	0.000	0.000	0.000	0.000	-0.000	0.000	NaN	NaN	NaN	527.525	226.440	938.824	0.501
3863	3863	4.778	14.881	0.783	1.500	436.427	414.543	940.960	1.450	1.089	0.829	-56.067	-80.967	145.450	1.331	1.748	1.313	435.847	414.305	940.327	0.668
3864	3864	0.126	0.754	4.172	1.000	337.907	186.613	940.077	0.000	0.000	0.000	0.000	-0.000	0.000	NaN	NaN	NaN	337.656	186.362	939.826	0.501
3865	3865	0.251	1.416	2.519	1.000	571.611	398.525	940.077	0.560	0.000	0.000	-180.000	0.000	0.000	Infinity	Infinity	NaN	571.110	398.274	939.826	0.501
3866	3866	1.257	6.305	0.713	1.000	430.236	572.863	942.532	2.032	0.511	0.000	180.000	-88.699	-90.000	3.974	Infinity	Infinity	429.835	572.613	940.828	0.501
3867	3867	0.629	3.245	1.309	1.000	435.196	413.454	941.880	0.931	0.501	0.295	-45.000	53.583	180.000	1.858	3.152	1.696	434.845	412.802	941.329	0.501
3868	3868	0.503	2.543	1.739	1.000	513.999	361.452	942.832	0.560	0.560	0.000	-180.000	0.000	90.000	1.000	Infinity	Infinity	513.498	361.202	942.331	0.501
3869	3869	3.395	12.516	0.665	1.000	378.857	281.928	944.326	1.412	0.965	0.812	9.556	-42.945	32.773	1.463	1.738	1.188	378.736	281.547	944.335	0.668
3870	3870	0.126	0.754	4.172	1.000	458.140	311.856	943.083	0.000	0.000	0.000	0.000	-0.000	0.000	NaN	NaN	NaN	457.890	311.606	942.832	0.501
3871	3871	0.377	2.026	1.936	1.000	458.975	312.357	943.250	0.647	0.373	0.000	0.000	-45.000	90.000	1.732	Infinity	Infinity	458.391	312.107	942.832	0.501
3872	3872	0.126	0.754	4.172	1.000	458.641	311.856	943.584	0.000	0.000	0.000	0.000	-0.000	0.000	NaN	NaN	NaN	458.391	311.606	943.333	0.501
3873	3873	0.880	4.093	1.277	1.000	514.035	360.952	944.156	0.847	0.582	0.349	-90.000	-0.000	22.500	1.454	2.426	1.668	513.498	360.200	943.834	0.501
3874	3874	3.646	12.153	0.838	1.000	174.883	427.719	944.897	1.444	0.901	0.741	-27.365	41.578	-125.406	1.602	1.948	1.216	174.840	427.331	944.335	0.668
3875	3875	0.126	0.754	4.172	1.000	96.938	338.408	945.087	0.000	0.000	0.000	0.000	-0.000	0.000	NaN	NaN	NaN	96.688	338.157	944.836	0.501
3876	3876	0.126	0.754	4.172	1.000	280.796	248.733	946.089	0.000	0.000	0.000	0.000	-0.000	0.000	NaN	NaN	NaN	280.545	248.483	945.838	0.501
3877	3877	2.515	10.219	0.670	1.000	280.746	247.656	947.466	1.808	0.995	0.625	74.611	47.180	-59.017	1.816	2.893	1.593	280.044	247.481	946.339	0.501
3878	3878	0.377	2.026	1.936	1.000	352.936	409.379	946.924	0.647	0.373	0.000	90.000	35.264	-90.000	1.732	Infinity	Infinity	352.685	409.295	946.339	0.501
3879	3879	1.760	6.841	1.094	0.500	386.286	449.624	947.735	1.342	0.782	0.548	73.271	-55.305	57.190	1.716	2.449	1.427	386.251	449.373	946.339	0.501
3880	3880	4.401	13.265	0.938	-2.000	430.759	572.334	947.964	1.410	1.254	1.023	65.420	13.297	69.554	1.124	1.378	1.226	430.336	572.613	946.339	0.501
3881	3881	6.538	12.816	2.297	0.500	211.305	277.636	948.198	1.564	1.381	0.851	88.203	-38.780	-12.988	1.133	1.838	1.622	211.411	277.038	948.343	1.002
3882	3882	0.126	0.754	4.172	1.000	434.094	544.809	947.091	0.000	0.000	0.000	0.000	-0.000	0.000	NaN	NaN	NaN	433.843	544.558	946.840	0.501
3883	3883	0.126	0.754	4.172	1.000	616.448	137.016	947.591	0.000	0.000	0.000	0.000	-0.000	0.000	NaN	NaN	NaN	616.198	136.766	947.341	0.501
3884	3884	0.251	1.416	2.519	1.000	359.449	239.465	947.591	0.560	0.000	0.000	0.000	0.000	-0.000	Infinity	Infinity	NaN	359.198	238.964	947.341	0.501
3885	3885	0.126	0.754	4.172	1.000	378.987	245.728	947.591	0.000	0.000	0.000	0.000	-0.000	0.000	NaN	NaN	NaN	378.736	245.477	947.341	0.501
3886	3886	1.006	3.288	3.220	0.500	378.861	246.229	948.343	1.013	0.711	0.521	-39.628	-34.109	-31.522	1.426	1.945	1.365	378.235	245.978	947.341	0.501
3887	3887	0.251	1.416	2.519	1.000	379.488	246.229	947.842	0.560	0.000	0.000	0.000	-90.000	-90.000	Infinity	Infinity	NaN	379.237	245.978	947.341	0.501
3888	3888	3.269	9.634	1.352	0.500	336.866	280.353	948.131	1.525	0.893	0.868	-36.494	-13.185	65.586	1.707	1.756	1.029	336.153	279.543	947.341	0.501
3889	3889	0.251	1.416	2.519	1.000	472.669	330.142	947.591	0.560	0.000	0.000	0.000	0.000	-0.000	Infinity	Infinity	NaN	472.418	329.641	947.341	0.501
3890	3890	1.886	5.761	2.103	0.500	470.732	331.494	948.193	1.072	0.828	0.621	17.618	-21.948	-117.821	1.295	1.726	1.333	470.414	331.144	948.343	0.668
3891	3891	1.132	3.425	3.606	0.500	341.970	373.420	948.315	0.788	0.647	0.595	-45.000	52.947	180.000	1.219	1.324	1.086	341.664	373.225	948.343	0.668
3892	3892	0.880	3.818	1.574	0.500	353.508	409.403	948.021	0.765	0.733	0.396	-37.822	41.238	115.697	1.044	1.934	1.853	353.186	408.794	947.341	0.501
3893	3893	2.766	7.469	2.077	1.000	217.810	500.678	948.206	1.200	0.910	0.687	-78.513	-24.204	-142.939	1.319	1.746	1.323	217.423	500.974	947.842	0.668
3894	3894	0.126	0.754	4.172	1.000	217.172	501.725	947.591	0.000	0.000	0.000	0.000	-0.000	0.000	NaN	NaN	NaN	216.922	501.475	947.341	0.501
3895	3895	0.126	0.754	4.172	1.000	339.410	541.803	947.591	0.000	0.000	0.000	0.000	-0.000	0.000	NaN	NaN	NaN	339.159	541.553	947.341	0.501
3896	3896	0.126	0.754	4.172	1.000	434.094	544.308	947.591	0.000	0.000	0.000	0.000	-0.000	0.000	NaN	NaN	NaN	433.843	544.057	947.341	0.501
3897	3897	0.126	0.754	4.172	1.000	600.918	127.999	948.092	0.000	0.000	0.000	0.000	-0.000	0.000	NaN	NaN	NaN	600.667	127.748	947.842	0.501
3898	3898	2.389	6.107	2.834	0.500	616.764	137.122	948.409	1.972	0.594	0.501	-23.201	2.269	-143.624	3.320	3.933	1.185	617.200	136.265	947.842	0.501
3899	3899	0.126	0.754	4.172	1.000	618.452	137.517	948.092	0.000	0.000	0.000	0.000	-0.000	0.000	NaN	NaN	NaN	618.201	137.267	947.842	0.501
3900	3900	0.629	1.788	7.822	0.500	300.634	172.886	948.493	0.661	0.501	0.340	45.000	36.093	7.307E-15	1.319	1.946	1.475	300.584	172.836	947.842	0.501
3901	3901	0.377	1.649	3.592	0.500	379.822	195.129	948.259	0.647	0.373	0.000	0.000	-45.000	90.000	1.732	Infinity	Infinity	379.237	194.879	947.842	0.501
3902	3902	0.126	0.754	4.172	1.000	626.969	195.630	948.092	0.000	0.000	0.000	0.000	-0.000	0.000	NaN	NaN	NaN	626.718	195.380	947.842	0.501
3903	3903	0.126	0.754	4.172	1.000	627.469	200.640	948.092	0.000	0.000	0.000	0.000	-0.000	0.000	NaN	NaN	NaN	627.219	200.389	947.842	0.501
3904	3904	0.126	0.754	4.172	1.000	627.970	201.141	948.092	0.000	0.000	0.000	0.000	-0.000	0.000	NaN	NaN	NaN	627.720	200.890	947.842	0.501
3905	3905	0.126	0.754	4.172	1.000	369.468	244.726	948.092	0.000	0.000	0.000	0.000	-0.000	0.000	NaN	NaN	NaN	369.218	244.475	947.842	0.501
3906	3906	0.126	0.754	4.172	1.000	281.297	247.731	948.092	0.000	0.000	0.000	0.000	-0.000	0.000	NaN	NaN	NaN	281.046	247.481	947.842	0.501
3907	3907	0.126	0.754	4.172	1.000	335.402	280.796	948.092	0.000	0.000	0.000	0.000	-0.000	0.000	NaN	NaN	NaN	335.151	280.545	947.842	0.501
3908	3908	0.126	0.754	4.172	1.000	309.852	298.831	948.092	0.000	0.000	0.000	0.000	-0.000	0.000	NaN	NaN	NaN	309.602	298.580	947.842	0.501
3909	3909	0.251	1.039	6.376	0.500	472.669	299.833	948.343	0.560	0.000	0.000	0.000	-90.000	-90.000	Infinity	Infinity	NaN	472.418	299.582	947.842	0.501
3910	3910	0.503	1.649	6.385	0.500	294.698	301.336	948.468	0.970	0.396	0.000	0.000	-18.435	90.000	2.449	Infinity	Infinity	294.072	301.085	947.842	0.501
3911	3911	0.126	0.754	4.172	1.000	368.466	305.343	948.092	0.000	0.000	0.000	0.000	-0.000	0.000	NaN	NaN	NaN	368.216	305.093	947.842	0.501
3912	3912	0.126	0.754	4.172	1.000	472.669	330.893	948.092	0.000	0.000	0.000	0.000	-0.000	0.000	NaN	NaN	NaN	472.418	330.643	947.842	0.501
3913	3913	0.126	0.754	4.172	1.000	387.503	347.425	948.092	0.000	0.000	0.000	0.000	-0.000	0.000	NaN	NaN	NaN	387.253	347.175	947.842	0.501
3914	3914	0.503	1.570	7.395	0.500	511.369	348.803	948.468	0.560	0.560	0.280	45.000	1.664E-8	-54.736	1.000	2.000	2.000	510.993	348.678	947.842	0.501
3915	3915	1.257	3.172	5.600	0.500	335.803	403.384	948.443	0.912	0.630	0.501	-32.139	-4.146	-164.613	1.448	1.821	1.258	335.652	402.783	947.842	0.501
3916	3916	0.126	0.754	4.172	1.000	412.552	423.573	948.092	0.000	0.000	0.000	0.000	-0.000	0.000	NaN	NaN	NaN	412.301	423.323	947.842	0.501
3917	3917	0.126	0.754	4.172	1.000	217.172	502.226	948.092	0.000	0.000	0.000	0.000	-0.000	0.000	NaN	NaN	NaN	216.922	501.976	947.842	0.501
3918	3918	0.126	0.754	4.172	1.000	337.907	541.302	948.092	0.000	0.000	0.000	0.000	-0.000	0.000	NaN	NaN	NaN	337.656	541.052	947.842	0.501
3919	3919	0.126	0.754	4.172	1.000	434.094	545.310	948.092	0.000	0.000	0.000	0.000	-0.000	0.000	NaN	NaN	NaN	433.843	545.059	947.842	0.501
3920	3920	0.126	0.377	33.374	0.500	618.452	136.014	948.593	0.000	0.000	0.000	0.000	-0.000	0.000	NaN	NaN	NaN	618.201	135.764	948.343	0.501
3921	3921	0.126	0.377	33.374	0.500	627.469	200.139	948.593	0.000	0.000	0.000	0.000	-0.000	0.000	NaN	NaN	NaN	627.219	199.888	948.343	0.501
3922	3922	0.126	0.377	33.374	0.500	627.970	200.640	948.593	0.000	0.000	0.000	0.000	-0.000	0.000	NaN	NaN	NaN	627.720	200.389	948.343	0.501
3923	3923	0.126	0.377	33.374	0.500	252.240	233.704	948.593	0.000	0.000	0.000	0.000	-0.000	0.000	NaN	NaN	NaN	251.990	233.454	948.343	0.501
3924	3924	0.126	0.377	33.374	0.500	164.069	250.236	948.593	0.000	0.000	0.000	0.000	-0.000	0.000	NaN	NaN	NaN	163.818	249.986	948.343	0.501
3925	3925	0.126	0.377	33.374	0.500	246.229	294.322	948.593	0.000	0.000	0.000	0.000	-0.000	0.000	NaN	NaN	NaN	245.978	294.072	948.343	0.501
3926	3926	0.126	0.377	33.374	0.500	309.351	298.330	948.593	0.000	0.000	0.000	0.000	-0.000	0.000	NaN	NaN	NaN	309.101	298.079	948.343	0.501
3927	3927	0.126	0.377	33.374	0.500	367.965	305.343	948.593	0.000	0.000	0.000	0.000	-0.000	0.000	NaN	NaN	NaN	367.715	305.093	948.343	0.501
3928	3928	0.126	0.377	33.374	0.500	472.669	330.392	948.593	0.000	0.000	0.000	0.000	-0.000	0.000	NaN	NaN	NaN	472.418	330.142	948.343	0.501
3929	3929	0.126	0.377	33.374	0.500	387.503	347.926	948.593	0.000	0.000	0.000	0.000	-0.000	0.000	NaN	NaN	NaN	387.253	347.676	948.343	0.501
3930	3930	0.126	0.377	33.374	0.500	216.671	501.224	948.593	0.000	0.000	0.000	0.000	-0.000	0.000	NaN	NaN	NaN	216.421	500.974	948.343	0.501
3931	3931	0.126	0.377	33.374	0.500	217.172	501.725	948.593	0.000	0.000	0.000	0.000	-0.000	0.000	NaN	NaN	NaN	216.922	501.475	948.343	0.501
3932	3932	0.126	0.377	33.374	0.500	433.593	544.809	948.593	0.000	0.000	0.000	0.000	-0.000	0.000	NaN	NaN	NaN	433.342	544.558	948.343	0.501
